Repository: optomachina/Material-Script

# Material Properties Scraper

A Python script to extract material properties from SolidWorks material XML files and export them to CSV format.

## Features

- Extracts material properties from SolidWorks XML material files
- Supports multiple file formats (Hoya, Schott, Custom, and Optical materials)
- Exports data to CSV with the following properties:
  - Glass Name
  - Source (Hoya, Schott, Optical, Custom)
  - Elastic Modulus
  - Poisson's Ratio
  - Shear Modulus
  - Thermal Expansion Coefficient
  - Density (kg/m³)
  - Thermal Conductivity
  - Specific Heat
  - Tensile Strength
  - Compressive Strength
  - Other Properties

## Usage

1. Place your SolidWorks material XML files in the same directory as the script
2. Run the script:
   ```bash
   python material_scraper.py
   ```
3. The script will create an `output` directory and save the results in a CSV file named `materials_propertiesX.csv` where X is an incrementing number

## Input Files

The script processes the following files:
- `glass - *.txt` (any file starting with "glass -")
- `Custom Materials.txt`
- `Optical Materials.txt`

## Output Format

The script generates a CSV file with the following columns:
1. Glass Name
2. Source
3. Elastic Modulus
4. Poisson's Ratio
5. Shear Modulus
6. Thermal Expansion Coefficient
7. Density (kg/m³)
8. Thermal Conductivity
9. Specific Heat
10. Tensile Strength
11. Compressive Strength
12. Other Properties

File: output/materials_properties.csv (part 1 of 7)
Source File,Material Name,Property Name,Value,Units
glass - chengdu.txt,H-F4,Poisson's Ratio,0,
glass - chengdu.txt,H-F4,Thermal Expansion Coefficient,0.000007900000000,
glass - chengdu.txt,H-F4,Mass Density,2670,
glass - chengdu.txt,H-K9L,Poisson's Ratio,0.000000000000000,
glass - chengdu.txt,H-K9L,Thermal Expansion Coefficient,8.3e-06,
glass - chengdu.txt,H-K9L,Mass Density,2520,
glass - chengdu.txt,H-LAFL5,Poisson's Ratio,0,
glass - chengdu.txt,H-LAFL5,Thermal Expansion Coefficient,0.000007400000000,
glass - chengdu.txt,H-LAFL5,Mass Density,3710,
glass - chengdu.txt,H-LAK7,Thermal Expansion Coefficient,0.000006000000000,
glass - chengdu.txt,H-LAK7,Mass Density,3820,
glass - chengdu.txt,H-LAK4L,Poisson's Ratio,0,
glass - chengdu.txt,H-LAK4L,Thermal Expansion Coefficient,0.000006300000000,
glass - chengdu.txt,H-LAK4L,Mass Density,2990,
glass - chengdu.txt,H-QF1,Poisson's Ratio,0,
glass - chengdu.txt,H-QF1,Thermal Expansion Coefficient,0.000009500000000,
glass - chengdu.txt,H-QF1,Mass Density,2550,
glass - chengdu.txt,H-ZF52A,Thermal Expansion Coefficient,0.000009200000000,
glass - chengdu.txt,H-ZF52A,Mass Density,3520,
glass - chengdu.txt,H-ZK9A,Poisson's Ratio,0,
glass - chengdu.txt,H-ZK9A,Thermal Expansion Coefficient,0.000006400000000,
glass - chengdu.txt,H-ZK9A,Mass Density,3530,
glass - hoya.txt,E-FD4,Poisson's Ratio,0.256,
glass - hoya.txt,E-FD4,Thermal Expansion Coefficient,8.7e-06,
glass - hoya.txt,E-FD4,Mass Density,3230,
glass - hoya.txt,E-FD4,Thermal Conductivity,0.2256,
glass - hoya.txt,E-FD4,ND,1,
glass - hoya.txt,E-FD4,VD,2,
glass - ohara.txt,S-NPH2,Elastic Modulus,9.91E+10,
glass - ohara.txt,S-NPH2,Poisson's Ratio,0.249,
glass - ohara.txt,S-NPH2,Shear Modulus,3.9672E+10,
glass - ohara.txt,S-NPH2,Thermal Expansion Coefficient,7e-06,
glass - ohara.txt,S-NPH2,Mass Density,3580,
glass - ohara.txt,S-NPH2,Thermal Conductivity,0.969,
glass - ohara.txt,S-NPH2,Specific Heat,550,
glass - ohara.txt,S-NPH2,ND,Unknown,
glass - ohara.txt,S-NPH2,VD,Unknown,
glass - ohara.txt,S-NPH1,Elastic Modulus,89300000768.000000,
glass - ohara.txt,S-NPH1,Poissons Ratio,0.250000,
glass - ohara.txt,S-NPH1,Shear Modulus,35719999488.000000,
glass - ohara.txt,S-NPH1,Thermal Expansion Coefficient,0.000008,
glass - ohara.txt,S-NPH1,Density,3290.000000,
glass - ohara.txt,S-NPH1,Thermal Conductivity,0.882000,
glass - ohara.txt,S-NPH1,Specific Heat,550.000000,
glass - ohara.txt,S-NPH1,ND,Unknown,
glass - ohara.txt,S-NPH1,VD,Unknown,
glass - ohara.txt,S-NBH51,Elastic Modulus in X,1.097E+011,
glass - ohara.txt,S-NBH51,Poisson's Ration in XY,0.253,
glass - ohara.txt,S-NBH51,Shear Modulus in XY,4.3775E+010,
glass - ohara.txt,S-NBH51,Thermal Expansion Coefficient in X,7e-006,
glass - ohara.txt,S-NBH51,Mass Density,3290,
glass - ohara.txt,S-NBH51,Thermal Conductivity in X,1.124,
glass - ohara.txt,S-NBH51,Specific Heat,550,
glass - ohara.txt,S-NBH8,Elastic Modulus in X,1.017E+011,
glass - ohara.txt,S-NBH8,Poisson's Ration in XY,0.25,
glass - ohara.txt,S-NBH8,Shear Modulus in XY,4.068E+010,
glass - ohara.txt,S-NBH8,Thermal Expansion Coefficient in X,8e-006,
glass - ohara.txt,S-NBH8,Mass Density,3190,
glass - ohara.txt,S-NBH8,Thermal Conductivity in X,1.052,
glass - ohara.txt,S-NBH8,Specific Heat,550,
glass - ohara.txt,S-NBH5,Elastic Modulus in X,9.02E+010,
glass - ohara.txt,S-NBH5,Poisson's Ration in XY,0.248,
glass - ohara.txt,S-NBH5,Shear Modulus in XY,3.6138E+010,
glass - ohara.txt,S-NBH5,Thermal Expansion Coefficient in X,7e-006,
glass - ohara.txt,S-NBH5,Mass Density,3020,
glass - ohara.txt,S-NBH5,Thermal Conductivity in X,0.965,
glass - ohara.txt,S-NBH5,Specific Heat,550,
glass - ohara.txt,S-NBM51,Elastic Modulus,81700000000.000000,
glass - ohara.txt,S-NBM51,Poissons Ratio,0.243000,
glass - ohara.txt,S-NBM51,Shear Modulus,32864000000.000000,
glass - ohara.txt,S-NBM51,Thermal Expansion Coefficient,0.000006,
glass - ohara.txt,S-NBM51,Density,2930.000000,
glass - ohara.txt,S-NBM51,Thermal Conductivity,0.904000,
glass - ohara.txt,S-NBM51,Specific Heat,550.000000,
glass - ohara.txt,S-FTM16,Elastic Modulus in X,6.53E+010,
glass - ohara.txt,S-FTM16,Poisson's Ration in XY,0.238,
glass - ohara.txt,S-FTM16,Shear Modulus in XY,2.6373E+010,
glass - ohara.txt,S-FTM16,Thermal Expansion Coefficient in X,9e-006,
glass - ohara.txt,S-FTM16,Mass Density,2640,
glass - ohara.txt,S-FTM16,Thermal Conductivity in X,0.947,
glass - ohara.txt,S-FTM16,Specific Heat,550,
glass - ohara.txt,S-YGH51,Elastic Modulus,122200000000.000000,
glass - ohara.txt,S-YGH51,Poissons Ratio,0.291000,
glass - ohara.txt,S-YGH51,Shear Modulus,47328000000.000000,
glass - ohara.txt,S-YGH51,Thermal Expansion Coefficient,0.000006,
glass - ohara.txt,S-YGH51,Density,4400.000000,
glass - ohara.txt,S-YGH51,Thermal Conductivity,0.842000,
glass - ohara.txt,S-YGH51,Specific Heat,550.000000,
glass - ohara.txt,S-LAH79,Elastic Modulus in X,1.255E+011,
glass - ohara.txt,S-LAH79,Poisson's Ration in XY,0.297,
glass - ohara.txt,S-LAH79,Shear Modulus in XY,4.8381E+010,
glass - ohara.txt,S-LAH79,Thermal Expansion Coefficient in X,6e-006,
glass - ohara.txt,S-LAH79,Mass Density,5230,
glass - ohara.txt,S-LAH79,Thermal Conductivity in X,0.957,
glass - ohara.txt,S-LAH79,Specific Heat,550,
glass - ohara.txt,S-LAH66,Elastic Modulus in X,1.219E+011,
glass - ohara.txt,S-LAH66,Poisson's Ration in XY,0.291,
glass - ohara.txt,S-LAH66,Shear Modulus in XY,4.7211E+010,
glass - ohara.txt,S-LAH66,Thermal Expansion Coefficient in X,6e-006,
glass - ohara.txt,S-LAH66,Mass Density,4230,
glass - ohara.txt,S-LAH66,Thermal Conductivity in X,0.845,
glass - ohara.txt,S-LAH66,Specific Heat,550,
glass - ohara.txt,S-LAH65,Elastic Modulus,125800000000.000000,
glass - ohara.txt,S-LAH65,Poissons Ratio,0.295000,
glass - ohara.txt,S-LAH65,Shear Modulus,48571000000.000000,
glass - ohara.txt,S-LAH65,Thermal Expansion Coefficient,0.000006,
glass - ohara.txt,S-LAH65,Density,4760.000000,
glass - ohara.txt,S-LAH65,Thermal Conductivity,0.833000,
glass - ohara.txt,S-LAH65,Specific Heat,550.000000,
glass - ohara.txt,S-LAH64,Elastic Modulus,122400000000.000000,
glass - ohara.txt,S-LAH64,Poissons Ratio,0.294000,
glass - ohara.txt,S-LAH64,Shear Modulus,47295000000.000000,
glass - ohara.txt,S-LAH64,Thermal Expansion Coefficient,0.000006000000000,
glass - ohara.txt,S-LAH64,Density,4300.000000,
glass - ohara.txt,S-LAH64,Thermal Conductivity,0.856000,
glass - ohara.txt,S-LAH64,Specific Heat,550.000000,
glass - ohara.txt,S-LAH63,Elastic Modulus in X,1.121E+011,
glass - ohara.txt,S-LAH63,Poisson's Ration in XY,0.295,
glass - ohara.txt,S-LAH63,Shear Modulus in XY,4.3282E+010,
glass - ohara.txt,S-LAH63,Thermal Expansion Coefficient in X,6e-006,
glass - ohara.txt,S-LAH63,Mass Density,4340,
glass - ohara.txt,S-LAH63,Thermal Conductivity in X,0.849,
glass - ohara.txt,S-LAH63,Specific Heat,550,
glass - ohara.txt,S-LAH60,Elastic Modulus,124800000000.000000,
glass - ohara.txt,S-LAH60,Poissons Ratio,0.296000,
glass - ohara.txt,S-LAH60,Shear Modulus,48148000768.000000,
glass - ohara.txt,S-LAH60,Thermal Expansion Coefficient,0.000006,
glass - ohara.txt,S-LAH60,Density,4430.000000,
glass - ohara.txt,S-LAH60,Thermal Conductivity,0.872000,
glass - ohara.txt,S-LAH60,Specific Heat,550.000000,
glass - ohara.txt,S-LAH59,Elastic Modulus in X,1.25E+011,
glass - ohara.txt,S-LAH59,Poisson's Ration in XY,0.298,
glass - ohara.txt,S-LAH59,Shear Modulus in XY,4.8151E+010,
glass - ohara.txt,S-LAH59,Thermal Expansion Coefficient in X,6e-006,
glass - ohara.txt,S-LAH59,Mass Density,5070,
glass - ohara.txt,S-LAH59,Thermal Conductivity in X,0.816,
glass - ohara.txt,S-LAH59,Specific Heat,550,
glass - ohara.txt,S-LAH58,Elastic Modulus,126800003072.000000,
glass - ohara.txt,S-LAH58,Poissons Ratio,0.301000,
glass - ohara.txt,S-LAH58,Shear Modulus,48732000256.000000,
glass - ohara.txt,S-LAH58,Thermal Expansion Coefficient,0.000007,
glass - ohara.txt,S-LAH58,Density,5520.000000,
glass - ohara.txt,S-LAH58,Thermal Conductivity,0.827000,
glass - ohara.txt,S-LAH58,Specific Heat,550.000000,
glass - ohara.txt,S-LAH55,Elastic Modulus in X,1.249E+011,
glass - ohara.txt,S-LAH55,Poisson's Ration in XY,0.296,
glass - ohara.txt,S-LAH55,Shear Modulus in XY,4.8187E+010,
glass - ohara.txt,S-LAH55,Thermal Expansion Coefficient in X,6e-006,
glass - ohara.txt,S-LAH55,Mass Density,4730,
glass - ohara.txt,S-LAH55,Thermal Conductivity in X,0.846,
glass - ohara.txt,S-LAH55,Specific Heat,550,
glass - ohara.txt,S-LAH53,Elastic Modulus in X,1.127E+011,
glass - ohara.txt,S-LAH53,Poisson's Ration in XY,0.299,
glass - ohara.txt,S-LAH53,Shear Modulus in XY,4.338E+010,
glass - ohara.txt,S-LAH53,Thermal Expansion Coefficient in X,6e-006,
glass - ohara.txt,S-LAH53,Mass Density,4430,
glass - ohara.txt,S-LAH53,Thermal Conductivity in X,0.86,
glass - ohara.txt,S-LAH53,Specific Heat,550,
glass - ohara.txt,S-LAH52,Elastic Modulus in X,1.119E+011,
glass - ohara.txt,S-LAH52,Poisson's Ration in XY,0.297,
glass - ohara.txt,S-LAH52,Shear Modulus in XY,4.3138E+010,
glass - ohara.txt,S-LAH52,Thermal Expansion Coefficient in X,6e-006,
glass - ohara.txt,S-LAH52,Mass Density,4410,
glass - ohara.txt,S-LAH52,Thermal Conductivity in X,0.828,
glass - ohara.txt,S-LAH52,Specific Heat,550,
glass - ohara.txt,S-LAH51,Elastic Modulus in X,1.129E+011,
glass - ohara.txt,S-LAH51,Poisson's Ration in XY,0.297,
glass - ohara.txt,S-LAH51,Shear Modulus in XY,4.3524E+010,
glass - ohara.txt,S-LAH51,Thermal Expansion Coefficient in X,6e-006,
glass - ohara.txt,S-LAH51,Mass Density,4400,
glass - ohara.txt,S-LAH51,Thermal Conductivity in X,0.826,
glass - ohara.txt,S-LAH51,Specific Heat,550,
glass - ohara.txt,S-LAM66,Elastic Modulus,1.21E+11,
glass - ohara.txt,S-LAM66,Poisson's Ratio,0.28,
glass - ohara.txt,S-LAM66,Shear Modulus,4.7266E+10,
glass - ohara.txt,S-LAM66,Thermal Expansion Coefficient,8e-06,
glass - ohara.txt,S-LAM66,Mass Density,3550,
glass - ohara.txt,S-LAM66,Thermal Conductivity,1.602,
glass - ohara.txt,S-LAM66,Specific Heat,550,
glass - ohara.txt,S-LAM61,Elastic Modulus in X,9.37E+010,
glass - ohara.txt,S-LAM61,Poisson's Ration in XY,0.29,
glass - ohara.txt,S-LAM61,Shear Modulus in XY,3.6318E+010,
glass - ohara.txt,S-LAM61,Thermal Expansion Coefficient in X,7e-006,
glass - ohara.txt,S-LAM61,Mass Density,4100,
glass - ohara.txt,S-LAM61,Thermal Conductivity in X,0.732,
glass - ohara.txt,S-LAM61,Specific Heat,550,
glass - ohara.txt,S-LAM60,Elastic Modulus in X,1.132E+011,
glass - ohara.txt,S-LAM60,Poisson's Ration in XY,0.294,
glass - ohara.txt,S-LAM60,Shear Modulus in XY,4.374E+010,
glass - ohara.txt,S-LAM60,Thermal Expansion Coefficient in X,5e-006,
glass - ohara.txt,S-LAM60,Mass Density,4060,
glass - ohara.txt,S-LAM60,Thermal Conductivity in X,0.845,
glass - ohara.txt,S-LAM60,Specific Heat,550,
glass - ohara.txt,S-LAM59,Elastic Modulus in X,1.006E+011,
glass - ohara.txt,S-LAM59,Poisson's Ration in XY,0.277,
glass - ohara.txt,S-LAM59,Shear Modulus in XY,3.9389E+010,
glass - ohara.txt,S-LAM59,Thermal Expansion Coefficient in X,7e-006,
glass - ohara.txt,S-LAM59,Mass Density,3770,
glass - ohara.txt,S-LAM59,Thermal Conductivity in X,0.847,
glass - ohara.txt,S-LAM59,Specific Heat,550,
glass - ohara.txt,S-LAM58,Elastic Modulus in X,9.19E+010,
glass - ohara.txt,S-LAM58,Poisson's Ration in XY,0.279,
glass - ohara.txt,S-LAM58,Shear Modulus in XY,3.5927E+010,
glass - ohara.txt,S-LAM58,Thermal Expansion Coefficient in X,7e-006,
glass - ohara.txt,S-LAM58,Mass Density,4000,
glass - ohara.txt,S-LAM58,Thermal Conductivity in X,0.771,
glass - ohara.txt,S-LAM58,Specific Heat,550,
glass - ohara.txt,S-LAM55,Elastic Modulus in X,9.67E+010,
glass - ohara.txt,S-LAM55,Poisson's Ration in XY,0.292,
glass - ohara.txt,S-LAM55,Shear Modulus in XY,3.7423E+010,
glass - ohara.txt,S-LAM55,Thermal Expansion Coefficient in X,7e-006,
glass - ohara.txt,S-LAM55,Mass Density,4220,
glass - ohara.txt,S-LAM55,Thermal Conductivity in X,0.741,
glass - ohara.txt,S-LAM55,Specific Heat,550,
glass - ohara.txt,S-LAM54,Elastic Modulus in X,1.172E+011,
glass - ohara.txt,S-LAM54,Poisson's Ration in XY,0.292,
glass - ohara.txt,S-LAM54,Shear Modulus in XY,4.5356E+010,
glass - ohara.txt,S-LAM54,Thermal Expansion Coefficient in X,6e-006,
glass - ohara.txt,S-LAM54,Mass Density,4080,
glass - ohara.txt,S-LAM54,Thermal Conductivity in X,0.891,
glass - ohara.txt,S-LAM54,Specific Heat,550,
glass - ohara.txt,S-LAM52,Elastic Modulus in X,9.57E+010,
glass - ohara.txt,S-LAM52,Poisson's Ration in XY,0.278,
glass - ohara.txt,S-LAM52,Shear Modulus in XY,3.7441E+010,
glass - ohara.txt,S-LAM52,Thermal Expansion Coefficient in X,8e-006,
glass - ohara.txt,S-LAM52,Mass Density,3950,
glass - ohara.txt,S-LAM52,Thermal Conductivity in X,0.801,
glass - ohara.txt,S-LAM52,Specific Heat,550,
glass - ohara.txt,S-LAM51,Elastic Modulus in X,1.007E+011,
glass - ohara.txt,S-LAM51,Poisson's Ration in XY,0.278,
glass - ohara.txt,S-LAM51,Shear Modulus in XY,3.9397E+010,
glass - ohara.txt,S-LAM51,Thermal Expansion Coefficient in X,7e-006,
glass - ohara.txt,S-LAM51,Mass Density,3790,
glass - ohara.txt,S-LAM51,Thermal Conductivity in X,0.867,
glass - ohara.txt,S-LAM51,Specific Heat,550,
glass - ohara.txt,S-LAM7,Elastic Modulus in X,9.7E+010,
glass - ohara.txt,S-LAM7,Poisson's Ration in XY,0.273,
glass - ohara.txt,S-LAM7,Shear Modulus in XY,3.8099E+010,
glass - ohara.txt,S-LAM7,Thermal Expansion Coefficient in X,7e-006,
glass - ohara.txt,S-LAM7,Mass Density,3810,
glass - ohara.txt,S-LAM7,Thermal Conductivity in X,0.871,
glass - ohara.txt,S-LAM7,Specific Heat,550,
glass - ohara.txt,S-LAM3,Elastic Modulus in X,8.68E+010,
glass - ohara.txt,S-LAM3,Poisson's Ration in XY,0.294,
glass - ohara.txt,S-LAM3,Shear Modulus in XY,3.3539E+010,
glass - ohara.txt,S-LAM3,Thermal Expansion Coefficient in X,8e-006,
glass - ohara.txt,S-LAM3,Mass Density,4250,
glass - ohara.txt,S-LAM3,Thermal Conductivity in X,0.655,
glass - ohara.txt,S-LAM3,Specific Heat,550,
glass - ohara.txt,S-LAM2,Elastic Modulus,935000000.000000,
glass - ohara.txt,S-LAM2,Poissons Ratio,0.295000,
glass - ohara.txt,S-LAM2,Shear Modulus,36100000000.000000,
glass - ohara.txt,S-LAM2,Thermal Expansion Coefficient,0.000007000000000,
glass - ohara.txt,S-LAM2,Density,4320.000000,
glass - ohara.txt,S-LAM2,Thermal Conductivity,0.698000,
glass - ohara.txt,S-LAM2,Specific Heat,550.000000,
glass - ohara.txt,S-LAL61,Elastic Modulus in X,1.19E+011,
glass - ohara.txt,S-LAL61,Poisson's Ration in XY,0.291,
glass - ohara.txt,S-LAL61,Shear Modulus in XY,4.6088E+010,
glass - ohara.txt,S-LAL61,Thermal Expansion Coefficient in X,6e-006,
glass - ohara.txt,S-LAL61,Mass Density,4040,
glass - ohara.txt,S-LAL61,Thermal Conductivity in X,0.861,
glass - ohara.txt,S-LAL61,Specific Heat,550,
glass - ohara.txt,S-LAL59,Elastic Modulus in X,1.137E+011,
glass - ohara.txt,S-LAL59,Poisson's Ration in XY,0.293,
glass - ohara.txt,S-LAL59,Shear Modulus in XY,4.3968E+010,
glass - ohara.txt,S-LAL59,Thermal Expansion Coefficient in X,5e-006,
glass - ohara.txt,S-LAL59,Mass Density,4040,
glass - ohara.txt,S-LAL59,Thermal Conductivity in X,0.863,
glass - ohara.txt,S-LAL59,Specific Heat,550,
glass - ohara.txt,S-LAL58,Elastic Modulus in X,9.28E+010,
glass - ohara.txt,S-LAL58,Poisson's Ration in XY,0.285,
glass - ohara.txt,S-LAL58,Shear Modulus in XY,3.6109E+010,
glass - ohara.txt,S-LAL58,Thermal Expansion Coefficient in X,8e-006,
glass - ohara.txt,S-LAL58,Mass Density,4030,
glass - ohara.txt,S-LAL58,Thermal Conductivity in X,0.728,
glass - ohara.txt,S-LAL58,Specific Heat,550,
glass - ohara.txt,S-LAL56,Elastic Modulus in X,9.11E+010,
glass - ohara.txt,S-LAL56,Poisson's Ration in XY,0.28,
glass - ohara.txt,S-LAL56,Shear Modulus in XY,3.5586E+010,
glass - ohara.txt,S-LAL56,Thermal Expansion Coefficient in X,7e-006,
glass - ohara.txt,S-LAL56,Mass Density,3850,
glass - ohara.txt,S-LAL56,Thermal Conductivity in X,0.778,
glass - ohara.txt,S-LAL56,Specific Heat,550,
glass - ohara.txt,S-LAL54,Elastic Modulus in X,8.77E+010,
glass - ohara.txt,S-LAL54,Poisson's Ration in XY,0.277,
glass - ohara.txt,S-LAL54,Shear Modulus in XY,3.4338E+010,
glass - ohara.txt,S-LAL54,Thermal Expansion Coefficient in X,7e-006,
glass - ohara.txt,S-LAL54,Mass Density,3820,
glass - ohara.txt,S-LAL54,Thermal Conductivity in X,0.761,
glass - ohara.txt,S-LAL54,Specific Heat,550,
glass - ohara.txt,S-LAL18,Elastic Modulus,120400000000.000000,
glass - ohara.txt,S-LAL18,Poissons Ratio,0.289000,
glass - ohara.txt,S-LAL18,Shear Modulus,46703000000.000000,
glass - ohara.txt,S-LAL18,Thermal Expansion Coefficient,0.000006,
glass - ohara.txt,S-LAL18,Density,4180.000000,
glass - ohara.txt,S-LAL18,Thermal Conductivity,0.871000,
glass - ohara.txt,S-LAL18,Specific Heat,550.000000,
glass - ohara.txt,S-LAL14,Elastic Modulus in X,1.118E+011,
glass - ohara.txt,S-LAL14,Poisson's Ration in XY,0.284,
glass - ohara.txt,S-LAL14,Shear Modulus in XY,4.3536E+010,
glass - ohara.txt,S-LAL14,Thermal Expansion Coefficient in X,6e-006,
glass - ohara.txt,S-LAL14,Mass Density,3700,
glass - ohara.txt,S-LAL14,Thermal Conductivity in X,0.908,
glass - ohara.txt,S-LAL14,Specific Heat,550,
glass - ohara.txt,S-LAL13,Elastic Modulus in X,1.073E+011,
glass - ohara.txt,S-LAL13,Poisson's Ration in XY,0.29,
glass - ohara.txt,S-LAL13,Shear Modulus in XY,4.1589E+010,
glass - ohara.txt,S-LAL13,Thermal Expansion Coefficient in X,6e-006,
glass - ohara.txt,S-LAL13,Mass Density,3600,
glass - ohara.txt,S-LAL13,Thermal Conductivity in X,0.893,
glass - ohara.txt,S-LAL13,Specific Heat,550,
glass - ohara.txt,S-LAL12,Elastic Modulus,90999996416.000000,
glass - ohara.txt,S-LAL12,Poissons Ratio,0.284000,
glass - ohara.txt,S-LAL12,Shear Modulus,35435999232.000000,
glass - ohara.txt,S-LAL12,Thermal Expansion Coefficient,0.000007,
glass - ohara.txt,S-LAL12,Density,4010.000000,
glass - ohara.txt,S-LAL12,Thermal Conductivity,0.717000,
glass - ohara.txt,S-LAL12,Specific Heat,550.000000,
glass - ohara.txt,S-LAL10,Elastic Modulus in X,1.061E+011,
glass - ohara.txt,S-LAL10,Poisson's Ration in XY,0.294,
glass - ohara.txt,S-LAL10,Shear Modulus in XY,4.0997E+010,
glass - ohara.txt,S-LAL10,Thermal Expansion Coefficient in X,6e-006,
glass - ohara.txt,S-LAL10,Mass Density,3860,
glass - ohara.txt,S-LAL10,Thermal Conductivity in X,0.85,
glass - ohara.txt,S-LAL10,Specific Heat,550,
glass - ohara.txt,S-LAL9,Elastic Modulus,107500003328.000000,
glass - ohara.txt,S-LAL9,Poissons Ratio,0.287000,
glass - ohara.txt,S-LAL9,Shear Modulus,41763999744.000000,
glass - ohara.txt,S-LAL9,Thermal Expansion Coefficient,0.000006,
glass - ohara.txt,S-LAL9,Density,3630.000000,
glass - ohara.txt,S-LAL9,Thermal Conductivity,0.895000,
glass - ohara.txt,S-LAL9,Specific Heat,550.000000,
glass - ohara.txt,S-LAL8,Elastic Modulus,114000000000.000000,
glass - ohara.txt,S-LAL8,Poissons Ratio,0.289000,
glass - ohara.txt,S-LAL8,Shear Modulus,44220000000.000000,
glass - ohara.txt,S-LAL8,Thermal Expansion Coefficient,0.000006,
glass - ohara.txt,S-LAL8,Density,3790.000000,
glass - ohara.txt,S-LAL8,Thermal Conductivity,0.894000,
glass - ohara.txt,S-LAL8,Specific Heat,550.000000,
glass - ohara.txt,S-LAL7,Elastic Modulus in X,9.58E+010,
glass - ohara.txt,S-LAL7,Poisson's Ration in XY,0.271,
glass - ohara.txt,S-LAL7,Shear Modulus in XY,3.7687E+010,
glass - ohara.txt,S-LAL7,Thermal Expansion Coefficient in X,7e-006,
glass - ohara.txt,S-LAL7,Mass Density,3730,
glass - ohara.txt,S-LAL7,Thermal Conductivity in X,0.825,
glass - ohara.txt,S-LAL7,Specific Heat,550,
glass - ohara.txt,S-TIH53,Elastic Modulus,96000000000.000000,
glass - ohara.txt,S-TIH53,Poissons Ratio,0.266000,
glass - ohara.txt,S-TIH53,Shear Modulus,37915000832.000000,
glass - ohara.txt,S-TIH53,Thermal Expansion Coefficient,0.000009,
glass - ohara.txt,S-TIH53,Density,3540.000000,
glass - ohara.txt,S-TIH53,Thermal Conductivity,1.000000,
glass - ohara.txt,S-TIH53,Specific Heat,550.000000,
glass - ohara.txt,S-TIH23,Elastic Modulus in X,9.22E+010,
glass - ohara.txt,S-TIH23,Poisson's Ration in XY,0.26,
glass - ohara.txt,S-TIH23,Shear Modulus in XY,3.6587E+010,
glass - ohara.txt,S-TIH23,Thermal Expansion Coefficient in X,9e-006,
glass - ohara.txt,S-TIH23,Mass Density,3300,
glass - ohara.txt,S-TIH23,Thermal Conductivity in X,0.992,
glass - ohara.txt,S-TIH23,Specific Heat,550,
glass - ohara.txt,S-TIH18,Elastic Modulus in X,8.91E+010,
glass - ohara.txt,S-TIH18,Poisson's Ration in XY,0.248,
glass - ohara.txt,S-TIH18,Shear Modulus in XY,3.5696E+010,
glass - ohara.txt,S-TIH18,Thermal Expansion Coefficient in X,8e-006,
glass - ohara.txt,S-TIH18,Mass Density,3070,
glass - ohara.txt,S-TIH18,Thermal Conductivity in X,1.029,
glass - ohara.txt,S-TIH18,Specific Heat,550,
glass - ohara.txt,S-TIH14,Elastic Modulus in X,8.88E+010,
glass - ohara.txt,S-TIH14,Poisson's Ration in XY,0.254,
glass - ohara.txt,S-TIH14,Shear Modulus in XY,3.5407E+010,
glass - ohara.txt,S-TIH14,Thermal Expansion Coefficient in X,9e-006,
glass - ohara.txt,S-TIH14,Mass Density,3170,
glass - ohara.txt,S-TIH14,Thermal Conductivity in X,1.027,
glass - ohara.txt,S-TIH14,Specific Heat,550,
glass - ohara.txt,S-TIH13,Elastic Modulus in X,8.99E+010,
glass - ohara.txt,S-TIH13,Poisson's Ration in XY,0.249,
glass - ohara.txt,S-TIH13,Shear Modulus in XY,3.5989E+010,
glass - ohara.txt,S-TIH13,Thermal Expansion Coefficient in X,8e-006,
glass - ohara.txt,S-TIH13,Mass Density,3100,
glass - ohara.txt,S-TIH13,Thermal Conductivity in X,1.034,
glass - ohara.txt,S-TIH13,Specific Heat,550,
glass - ohara.txt,S-TIH11,Elastic Modulus in X,9.12E+010,
glass - ohara.txt,S-TIH11,Poisson's Ration in XY,0.255,
glass - ohara.txt,S-TIH11,Shear Modulus in XY,3.6335E+010,
glass - ohara.txt,S-TIH11,Thermal Expansion Coefficient in X,9e-006,
glass - ohara.txt,S-TIH11,Mass Density,3240,
glass - ohara.txt,S-TIH11,Thermal Conductivity in X,1.017,
glass - ohara.txt,S-TIH11,Specific Heat,550,
glass - ohara.txt,S-TIH10,Elastic Modulus in X,1.024E+011,
glass - ohara.txt,S-TIH10,Poisson's Ration in XY,0.243,
glass - ohara.txt,S-TIH10,Shear Modulus in XY,4.1191E+010,
glass - ohara.txt,S-TIH10,Thermal Expansion Coefficient in X,8e-006,
glass - ohara.txt,S-TIH10,Mass Density,3060,
glass - ohara.txt,S-TIH10,Thermal Conductivity in X,1.043,
glass - ohara.txt,S-TIH10,Specific Heat,550,
glass - ohara.txt,S-TIH6,Elastic Modulus in X,9.309999923E+010,
glass - ohara.txt,S-TIH6,Poisson's Ration in XY,0.261,
glass - ohara.txt,S-TIH6,Shear Modulus in XY,3.69149993E+010,
glass - ohara.txt,S-TIH6,Thermal Expansion Coefficient in X,9e-006,
glass - ohara.txt,S-TIH6,Mass Density,3370,
glass - ohara.txt,S-TIH6,Thermal Conductivity in X,1.011,
glass - ohara.txt,S-TIH6,Specific Heat,550,
glass - ohara.txt,S-TIH4,Elastic Modulus,91900000000.000000,
glass - ohara.txt,S-TIH4,Poissons Ratio,0.254000,
glass - ohara.txt,S-TIH4,Shear Modulus,36643000000.000000,
glass - ohara.txt,S-TIH4,Thermal Expansion Coefficient,0.000008,
glass - ohara.txt,S-TIH4,Density,3150.000000,
glass - ohara.txt,S-TIH4,Thermal Conductivity,1.010000,
glass - ohara.txt,S-TIH4,Specific Heat,550.000000,
glass - ohara.txt,S-TIH3,Elastic Modulus in X,9.08E+010,
glass - ohara.txt,S-TIH3,Poisson's Ration in XY,0.254,
glass - ohara.txt,S-TIH3,Shear Modulus in XY,3.6204E+010,
glass - ohara.txt,S-TIH3,Thermal Expansion Coefficient in X,8e-006,
glass - ohara.txt,S-TIH3,Mass Density,3110,
glass - ohara.txt,S-TIH3,Thermal Conductivity in X,1.027,
glass - ohara.txt,S-TIH3,Specific Heat,550,
glass - ohara.txt,S-TIH1,Elastic Modulus,88400000000.000000,
glass - ohara.txt,S-TIH1,Poissons Ratio,0.247000,
glass - ohara.txt,S-TIH1,Shear Modulus,35445000000.000000,
glass - ohara.txt,S-TIH1,Thermal Expansion Coefficient,0.000008,
glass - ohara.txt,S-TIH1,Density,3060.000000,
glass - ohara.txt,S-TIH1,Thermal Conductivity,1.018000,
glass - ohara.txt,S-TIH1,Specific Heat,550.000000,
glass - ohara.txt,S-TIM39,Elastic Modulus in X,8.17E+010,
glass - ohara.txt,S-TIM39,Poisson's Ration in XY,0.246,
glass - ohara.txt,S-TIM39,Shear Modulus in XY,3.2785E+010,
glass - ohara.txt,S-TIM39,Thermal Expansion Coefficient in X,9e-006,
glass - ohara.txt,S-TIM39,Mass Density,2920,
glass - ohara.txt,S-TIM39,Thermal Conductivity in X,0.988,
glass - ohara.txt,S-TIM39,Specific Heat,550,
glass - ohara.txt,S-TIM35,Elastic Modulus in X,8.75E+010,
glass - ohara.txt,S-TIM35,Poisson's Ration in XY,0.238,
glass - ohara.txt,S-TIM35,Shear Modulus in XY,3.5339E+010,
glass - ohara.txt,S-TIM35,Thermal Expansion Coefficient in X,8e-006,
glass - ohara.txt,S-TIM35,Mass Density,2960,
glass - ohara.txt,S-TIM35,Thermal Conductivity in X,1.049,
glass - ohara.txt,S-TIM35,Specific Heat,550,
glass - ohara.txt,S-TIM28,Elastic Modulus,85500000000.000000,
glass - ohara.txt,S-TIM28,Poissons Ratio,0.242000,
glass - ohara.txt,S-TIM28,Shear Modulus,34420000000.000000,
glass - ohara.txt,S-TIM28,Thermal Expansion Coefficient,0.000008,
glass - ohara.txt,S-TIM28,Density,2980.000000,
glass - ohara.txt,S-TIM28,Thermal Conductivity,1.006000,
glass - ohara.txt,S-TIM28,Specific Heat,550.000000,
glass - ohara.txt,S-TIM27,Elastic Modulus in X,7.93E+010,
glass - ohara.txt,S-TIM27,Poisson's Ration in XY,0.236,
glass - ohara.txt,S-TIM27,Shear Modulus in XY,3.2079E+010,
glass - ohara.txt,S-TIM27,Thermal Expansion Coefficient in X,8e-006,
glass - ohara.txt,S-TIM27,Mass Density,2760,
glass - ohara.txt,S-TIM27,Thermal Conductivity in X,1.035,
glass - ohara.txt,S-TIM27,Specific Heat,550,
glass - ohara.txt,S-TIM25,Elastic Modulus in X,8.41E+010,
glass - ohara.txt,S-TIM25,Poisson's Ration in XY,0.236,
glass - ohara.txt,S-TIM25,Shear Modulus in XY,3.4021E+010,
glass - ohara.txt,S-TIM25,Thermal Expansion Coefficient in X,8e-006,
glass - ohara.txt,S-TIM25,Mass Density,2910,
glass - ohara.txt,S-TIM25,Thermal Conductivity in X,1.046,
glass - ohara.txt,S-TIM25,Specific Heat,550,
glass - ohara.txt,S-TIM22,Elastic Modulus in X,7.98E+010,
glass - ohara.txt,S-TIM22,Poisson's Ration in XY,0.238,
glass - ohara.txt,S-TIM22,Shear Modulus in XY,3.2229E+010,
glass - ohara.txt,S-TIM22,Thermal Expansion Coefficient in X,8e-006,
glass - ohara.txt,S-TIM22,Mass Density,2790,
glass - ohara.txt,S-TIM22,Thermal Conductivity in X,1.024,
glass - ohara.txt,S-TIM22,Specific Heat,550,
glass - ohara.txt,S-TIM8,Elastic Modulus in X,7.5E+010,
glass - ohara.txt,S-TIM8,Poisson's Ration in XY,0.231,
glass - ohara.txt,S-TIM8,Shear Modulus in XY,3.0463E+010,
glass - ohara.txt,S-TIM8,Thermal Expansion Coefficient in X,8e-006,
glass - ohara.txt,S-TIM8,Mass Density,2630,
glass - ohara.txt,S-TIM8,Thermal Conductivity in X,1.034,
glass - ohara.txt,S-TIM8,Specific Heat,550,
glass - ohara.txt,S-TIM5,Elastic Modulus in X,7.63E+010,
glass - ohara.txt,S-TIM5,Poisson's Ration in XY,0.233,
glass - ohara.txt,S-TIM5,Shear Modulus in XY,3.0941E+010,
glass - ohara.txt,S-TIM5,Thermal Expansion Coefficient in X,8e-006,
glass - ohara.txt,S-TIM5,Mass Density,2630,
glass - ohara.txt,S-TIM5,Thermal Conductivity in X,1.04,
glass - ohara.txt,S-TIM5,Specific Heat,550,
glass - ohara.txt,S-TIM3,Elastic Modulus in X,7.79E+010,
glass - ohara.txt,S-TIM3,Poisson's Ration in XY,0.229,
glass - ohara.txt,S-TIM3,Shear Modulus in XY,3.1692E+010,
glass - ohara.txt,S-TIM3,Thermal Expansion Coefficient in X,8e-006,
glass - ohara.txt,S-TIM3,Mass Density,2670,
glass - ohara.txt,S-TIM3,Thermal Conductivity in X,1.044,
glass - ohara.txt,S-TIM3,Specific Heat,550,
glass - ohara.txt,S-TIM2,Elastic Modulus,77600000000.000000,
glass - ohara.txt,S-TIM2,Poissons Ratio,0.230000,
glass - ohara.txt,S-TIM2,Shear Modulus,31545000000.000000,
glass - ohara.txt,S-TIM2,Thermal Expansion Coefficient,0.000008,
glass - ohara.txt,S-TIM2,Density,2690.000000,
glass - ohara.txt,S-TIM2,Thermal Conductivity,1.394000,
glass - ohara.txt,S-TIM2,Specific Heat,550.000000,
glass - ohara.txt,S-TIM1,Elastic Modulus in X,7.86E+010,
glass - ohara.txt,S-TIM1,Poisson's Ration in XY,0.234,
glass - ohara.txt,S-TIM1,Shear Modulus in XY,3.1848E+010,
glass - ohara.txt,S-TIM1,Thermal Expansion Coefficient in X,8e-006,
glass - ohara.txt,S-TIM1,Mass Density,2710,
glass - ohara.txt,S-TIM1,Thermal Conductivity in X,1.043,
glass - ohara.txt,S-TIM1,Specific Heat,550,
glass - ohara.txt,S-TIL27,Elastic Modulus in X,7.49E+010,
glass - ohara.txt,S-TIL27,Poisson's Ration in XY,0.217,
glass - ohara.txt,S-TIL27,Shear Modulus in XY,3.0772E+010,
glass - ohara.txt,S-TIL27,Thermal Expansion Coefficient in X,7e-006,
glass - ohara.txt,S-TIL27,Mass Density,2580,
glass - ohara.txt,S-TIL27,Thermal Conductivity in X,1.07,
glass - ohara.txt,S-TIL27,Specific Heat,550,
glass - ohara.txt,S-TIL26,Elastic Modulus in X,7.39E+010,
glass - ohara.txt,S-TIL26,Poisson's Ration in XY,0.222,
glass - ohara.txt,S-TIL26,Shear Modulus in XY,3.0237E+010,
glass - ohara.txt,S-TIL26,Thermal Expansion Coefficient in X,8e-006,
glass - ohara.txt,S-TIL26,Mass Density,2570,
glass - ohara.txt,S-TIL26,Thermal Conductivity in X,1.054,
glass - ohara.txt,S-TIL26,Specific Heat,550,
glass - ohara.txt,S-TIL25,Elastic Modulus in X,7.53E+010,
glass - ohara.txt,S-TIL25,Poisson's Ration in XY,0.22,
glass - ohara.txt,S-TIL25,Shear Modulus in XY,3.0861E+010,
glass - ohara.txt,S-TIL25,Thermal Expansion Coefficient in X,7e-006,
glass - ohara.txt,S-TIL25,Mass Density,2590,
glass - ohara.txt,S-TIL25,Thermal Conductivity in X,1.054,
glass - ohara.txt,S-TIL25,Specific Heat,550,
glass - ohara.txt,S-TIL6,Elastic Modulus in X,6.48E+010,
glass - ohara.txt,S-TIL6,Poisson's Ration in XY,0.146,
glass - ohara.txt,S-TIL6,Shear Modulus in XY,2.8272E+010,
glass - ohara.txt,S-TIL6,Thermal Expansion Coefficient in X,8e-006,
glass - ohara.txt,S-TIL6,Mass Density,2500,
glass - ohara.txt,S-TIL6,Thermal Conductivity in X,1.059,
glass - ohara.txt,S-TIL6,Specific Heat,550,
glass - ohara.txt,S-TIL2,Elastic Modulus in X,6.99E+010,
glass - ohara.txt,S-TIL2,Poisson's Ration in XY,0.22,
glass - ohara.txt,S-TIL2,Shear Modulus in XY,2.8648E+010,
glass - ohara.txt,S-TIL2,Thermal Expansion Coefficient in X,8e-006,
glass - ohara.txt,S-TIL2,Mass Density,2520,
glass - ohara.txt,S-TIL2,Thermal Conductivity in X,1.051,
glass - ohara.txt,S-TIL2,Specific Heat,550,
glass - ohara.txt,S-TIL1,Elastic Modulus in X,7.05E+010,
glass - ohara.txt,S-TIL1,Poisson's Ration in XY,0.222,
glass - ohara.txt,S-TIL1,Shear Modulus in XY,2.8846E+010,
glass - ohara.txt,S-TIL1,Thermal Expansion Coefficient in X,9e-006,
glass - ohara.txt,S-TIL1,Mass Density,2540,
glass - ohara.txt,S-TIL1,Thermal Conductivity in X,1.039,
glass - ohara.txt,S-TIL1,Specific Heat,550,
glass - ohara.txt,S-PHM53,Elastic Modulus in X,7.08E+010,
glass - ohara.txt,S-PHM53,Poisson's Ration in XY,0.285,
glass - ohara.txt,S-PHM53,Shear Modulus in XY,2.7549E+010,
glass - ohara.txt,S-PHM53,Thermal Expansion Coefficient in X,9e-006,
glass - ohara.txt,S-PHM53,Mass Density,3510,
glass - ohara.txt,S-PHM53,Thermal Conductivity in X,0.615,
glass - ohara.txt,S-PHM53,Specific Heat,550,
glass - ohara.txt,S-PHM52,Elastic Modulus,71500000000.000000,
glass - ohara.txt,S-PHM52,Poissons Ratio,0.292000,
glass - ohara.txt,S-PHM52,Shear Modulus,27670000000.000000,
glass - ohara.txt,S-PHM52,Thermal Expansion Coefficient,0.000010,
glass - ohara.txt,S-PHM52,Density,3670.000000,
glass - ohara.txt,S-PHM52,Thermal Conductivity,0.599000,
glass - ohara.txt,S-PHM52,Specific Heat,550.000000,
glass - ohara.txt,S-BAH32,Elastic Modulus in X,9.04E+010,
glass - ohara.txt,S-BAH32,Poisson's Ration in XY,0.26,
glass - ohara.txt,S-BAH32,Shear Modulus in XY,3.5873E+010,
glass - ohara.txt,S-BAH32,Thermal Expansion Coefficient in X,7e-006,
glass - ohara.txt,S-BAH32,Mass Density,3260,
glass - ohara.txt,S-BAH32,Thermal Conductivity in X,0.921,
glass - ohara.txt,S-BAH32,Specific Heat,550,
glass - ohara.txt,S-BAH28,Elastic Modulus in X,9.11E+010,
glass - ohara.txt,S-BAH28,Poisson's Ration in XY,0.213,
glass - ohara.txt,S-BAH28,Shear Modulus in XY,3.7552E+010,
glass - ohara.txt,S-BAH28,Thermal Expansion Coefficient in X,7e-006,
glass - ohara.txt,S-BAH28,Mass Density,3670,
glass - ohara.txt,S-BAH28,Thermal Conductivity in X,0.889,
glass - ohara.txt,S-BAH28,Specific Heat,550,
glass - ohara.txt,S-BAH27,Elastic Modulus in X,9.36E+010,
glass - ohara.txt,S-BAH27,Poisson's Ration in XY,0.272,
glass - ohara.txt,S-BAH27,Shear Modulus in XY,3.6792E+010,
glass - ohara.txt,S-BAH27,Thermal Expansion Coefficient in X,6e-006,
glass - ohara.txt,S-BAH27,Mass Density,3670,
glass - ohara.txt,S-BAH27,Thermal Conductivity in X,0.869,
glass - ohara.txt,S-BAH27,Specific Heat,550,
glass - ohara.txt,S-BAH11,Elastic Modulus in X,9.29E+010,
glass - ohara.txt,S-BAH11,Poisson's Ration in XY,0.274,
glass - ohara.txt,S-BAH11,Shear Modulus in XY,3.646E+010,
glass - ohara.txt,S-BAH11,Thermal Expansion Coefficient in X,7e-006,
glass - ohara.txt,S-BAH11,Mass Density,3590,
glass - ohara.txt,S-BAH11,Thermal Conductivity in X,0.858,
glass - ohara.txt,S-BAH11,Specific Heat,550,
glass - ohara.txt,S-BAH10,Elastic Modulus,96200000000.000000,
glass - ohara.txt,S-BAH10,Poissons Ratio,0.273000,
glass - ohara.txt,S-BAH10,Shear Modulus,37785000000.000000,
glass - ohara.txt,S-BAH10,Thermal Expansion Coefficient,0.000007,
glass - ohara.txt,S-BAH10,Density,3480.000000,
glass - ohara.txt,S-BAH10,Thermal Conductivity,0.902000,
glass - ohara.txt,S-BAH10,Specific Heat,550.000000,
glass - ohara.txt,S-BAM12,Elastic Modulus in X,9.04E+010,
glass - ohara.txt,S-BAM12,Poisson's Ration in XY,0.253,
glass - ohara.txt,S-BAM12,Shear Modulus in XY,3.6073E+010,
glass - ohara.txt,S-BAM12,Thermal Expansion Coefficient in X,8e-006,
glass - ohara.txt,S-BAM12,Mass Density,3180,
glass - ohara.txt,S-BAM12,Thermal Conductivity in X,0.954,
glass - ohara.txt,S-BAM12,Specific Heat,550,
glass - ohara.txt,S-BAM4,Elastic Modulus in X,7.62E+010,
glass - ohara.txt,S-BAM4,Poisson's Ration in XY,0.244,
glass - ohara.txt,S-BAM4,Shear Modulus in XY,3.0627E+010,
glass - ohara.txt,S-BAM4,Thermal Expansion Coefficient in X,8e-006,
glass - ohara.txt,S-BAM4,Mass Density,2910,
glass - ohara.txt,S-BAM4,Thermal Conductivity in X,0.931,
glass - ohara.txt,S-BAM4,Specific Heat,550,
glass - ohara.txt,S-BAM3,Elastic Modulus in X,7.71E+010,
glass - ohara.txt,S-BAM3,Poisson's Ration in XY,0.242,
glass - ohara.txt,S-BAM3,Shear Modulus in XY,3.1039E+010,
glass - ohara.txt,S-BAM3,Thermal Expansion Coefficient in X,8e-006,
glass - ohara.txt,S-BAM3,Mass Density,2750,
glass - ohara.txt,S-BAM3,Thermal Conductivity in X,0.965,
glass - ohara.txt,S-BAM3,Specific Heat,550,
glass - ohara.txt,S-BAL42,Elastic Modulus in X,8.47E+010,
glass - ohara.txt,S-BAL42,Poisson's Ration in XY,0.246,
glass - ohara.txt,S-BAL42,Shear Modulus in XY,3.3989E+010,
glass - ohara.txt,S-BAL42,Thermal Expansion Coefficient in X,7e-006,
glass - ohara.txt,S-BAL42,Mass Density,3190,
glass - ohara.txt,S-BAL42,Thermal Conductivity in X,0.974,
glass - ohara.txt,S-BAL42,Specific Heat,550,
glass - ohara.txt,S-BAL41,Elastic Modulus in X,8.9E+010,
glass - ohara.txt,S-BAL41,Poisson's Ration in XY,0.242,
glass - ohara.txt,S-BAL41,Shear Modulus in XY,3.5829E+010,
glass - ohara.txt,S-BAL41,Thermal Expansion Coefficient in X,8e-006,
glass - ohara.txt,S-BAL41,Mass Density,2780,
glass - ohara.txt,S-BAL41,Thermal Conductivity in X,1.043,
glass - ohara.txt,S-BAL41,Specific Heat,550,
glass - ohara.txt,S-BAL35,Elastic Modulus,83200000000.000000,
glass - ohara.txt,S-BAL35,Poissons Ratio,0.250000,
glass - ohara.txt,S-BAL35,Shear Modulus,33280000000.000000,
glass - ohara.txt,S-BAL35,Thermal Expansion Coefficient,0.000006000000000,
glass - ohara.txt,S-BAL35,Density,3310.000000,
glass - ohara.txt,S-BAL35,Thermal Conductivity,0.915000,
glass - ohara.txt,S-BAL35,Specific Heat,550.000000,
glass - ohara.txt,S-BAL14,Elastic Modulus,81100000000.000000,
glass - ohara.txt,S-BAL14,Poissons Ratio,0.240000,
glass - ohara.txt,S-BAL14,Shear Modulus,32702000000.000000,
glass - ohara.txt,S-BAL14,Thermal Expansion Coefficient,0.000008000000000,
glass - ohara.txt,S-BAL14,Density,2890.000000,
glass - ohara.txt,S-BAL14,Thermal Conductivity,0.967000,
glass - ohara.txt,S-BAL14,Specific Heat,550.000000,
glass - ohara.txt,S-BAL12,Elastic Modulus in X,7.1E+010,
glass - ohara.txt,S-BAL12,Poisson's Ration in XY,0.161,
glass - ohara.txt,S-BAL12,Shear Modulus in XY,3.0577E+010,
glass - ohara.txt,S-BAL12,Thermal Expansion Coefficient in X,9e-006,
glass - ohara.txt,S-BAL12,Mass Density,2750,
glass - ohara.txt,S-BAL12,Thermal Conductivity in X,0.982,
glass - ohara.txt,S-BAL12,Specific Heat,550,
glass - ohara.txt,S-BAL11,Elastic Modulus in X,8.19E+010,
glass - ohara.txt,S-BAL11,Poisson's Ration in XY,0.237,
glass - ohara.txt,S-BAL11,Shear Modulus in XY,3.3104E+010,
glass - ohara.txt,S-BAL11,Thermal Expansion Coefficient in X,7e-006,
glass - ohara.txt,S-BAL11,Mass Density,3020,
glass - ohara.txt,S-BAL11,Thermal Conductivity in X,0.974,
glass - ohara.txt,S-BAL11,Specific Heat,550,
glass - ohara.txt,S-BAL3,Elastic Modulus in X,7.19E+010,
glass - ohara.txt,S-BAL3,Poisson's Ration in XY,0.249,
glass - ohara.txt,S-BAL3,Shear Modulus in XY,2.8783E+010,
glass - ohara.txt,S-BAL3,Thermal Expansion Coefficient in X,1e-005,
glass - ohara.txt,S-BAL3,Mass Density,2980,
glass - ohara.txt,S-BAL3,Thermal Conductivity in X,0.864,
glass - ohara.txt,S-BAL3,Specific Heat,550,
glass - ohara.txt,S-BAL2,Elastic Modulus in X,7.27E+010,
glass - ohara.txt,S-BAL2,Poisson's Ration in XY,0.245,
glass - ohara.txt,S-BAL2,Shear Modulus in XY,2.9197E+010,
glass - ohara.txt,S-BAL2,Thermal Expansion Coefficient in X,9e-006,
glass - ohara.txt,S-BAL2,Mass Density,2890,
glass - ohara.txt,S-BAL2,Thermal Conductivity in X,0.901,
glass - ohara.txt,S-BAL2,Specific Heat,550,
glass - ohara.txt,S-NSL36,Elastic Modulus in X,6.4E+010,
glass - ohara.txt,S-NSL36,Poisson's Ration in XY,0.139,
glass - ohara.txt,S-NSL36,Shear Modulus in XY,2.8095E+010,
glass - ohara.txt,S-NSL36,Thermal Expansion Coefficient in X,8e-006,
glass - ohara.txt,S-NSL36,Mass Density,2460,
glass - ohara.txt,S-NSL36,Thermal Conductivity in X,1.089,
glass - ohara.txt,S-NSL36,Specific Heat,550,
glass - ohara.txt,S-NSL5,Elastic Modulus in X,6.91E+010,
glass - ohara.txt,S-NSL5,Poisson's Ration in XY,0.14,
glass - ohara.txt,S-NSL5,Shear Modulus in XY,3.0307E+010,
glass - ohara.txt,S-NSL5,Thermal Expansion Coefficient in X,8e-006,
glass - ohara.txt,S-NSL5,Mass Density,2490,
glass - ohara.txt,S-NSL5,Thermal Conductivity in X,1.058,
glass - ohara.txt,S-NSL5,Specific Heat,550,
glass - ohara.txt,S-NSL3,Elastic Modulus in X,7E+010,
glass - ohara.txt,S-NSL3,Poisson's Ration in XY,0.217,
glass - ohara.txt,S-NSL3,Shear Modulus in XY,2.8759E+010,
glass - ohara.txt,S-NSL3,Thermal Expansion Coefficient in X,9e-006,
glass - ohara.txt,S-NSL3,Mass Density,2480,
glass - ohara.txt,S-NSL3,Thermal Conductivity in X,1.026,
glass - ohara.txt,S-NSL3,Specific Heat,550,
glass - ohara.txt,S-NBH55,Elastic Modulus,1.053E+011,
glass - ohara.txt,S-NBH55,Poisson's Ratio,0.269,
glass - ohara.txt,S-NBH55,Shear Modulus,4.3775E+010,
glass - ohara.txt,S-NBH55,Thermal Expansion Coefficient,8.2e-006,
glass - ohara.txt,S-NBH55,Mass Density,3490,
glass - ohara.txt,S-NBH55,Thermal Conductivity,0.994,
glass - ohara.txt,S-NBH55,Specific Heat,550,
glass - ohara.txt,S-BSM81,Elastic Modulus in X,1.057E+011,
glass - ohara.txt,S-BSM81,Poisson's Ration in XY,0.271,
glass - ohara.txt,S-BSM81,Shear Modulus in XY,4.1581E+010,
glass - ohara.txt,S-BSM81,Thermal Expansion Coefficient in X,6e-006,
glass - ohara.txt,S-BSM81,Mass Density,3060,
glass - ohara.txt,S-BSM81,Thermal Conductivity in X,1.001,
glass - ohara.txt,S-BSM81,Specific Heat,550,
glass - ohara.txt,S-BSM71,Elastic Modulus in X,8.62E+010,
glass - ohara.txt,S-BSM71,Poisson's Ration in XY,0.273,
glass - ohara.txt,S-BSM71,Shear Modulus in XY,3.3857E+010,
glass - ohara.txt,S-BSM71,Thermal Expansion Coefficient in X,7e-006,
glass - ohara.txt,S-BSM71,Mass Density,3740,
glass - ohara.txt,S-BSM71,Thermal Conductivity in X,0.773,
glass - ohara.txt,S-BSM71,Specific Heat,550,
glass - ohara.txt,S-BSM28,Elastic Modulus in X,8.53E+010,
glass - ohara.txt,S-BSM28,Poisson's Ration in XY,0.258,
glass - ohara.txt,S-BSM28,Shear Modulus in XY,3.3903E+010,
glass - ohara.txt,S-BSM28,Thermal Expansion Coefficient in X,8e-006,
glass - ohara.txt,S-BSM28,Mass Density,3230,
glass - ohara.txt,S-BSM28,Thermal Conductivity in X,0.878,
glass - ohara.txt,S-BSM28,Specific Heat,550,
glass - ohara.txt,S-BSM25,Elastic Modulus in X,9.51E+010,
glass - ohara.txt,S-BSM25,Poisson's Ration in XY,0.272,
