Repository: optomachina/Material-Script

# Material Properties Scraper

A Python script to extract material properties from SolidWorks material XML files and export them to CSV format.

## Features

- Extracts material properties from SolidWorks XML material files
- Supports multiple file formats (Hoya, Schott, Custom, and Optical materials)
- Exports data to CSV with the following properties:
  - Glass Name
  - Source (Hoya, Schott, Optical, Custom)
  - Elastic Modulus
  - Poisson's Ratio
  - Shear Modulus
  - Thermal Expansion Coefficient
  - Density (kg/m³)
  - Thermal Conductivity
  - Specific Heat
  - Tensile Strength
  - Compressive Strength
  - Other Properties

File: output/materials_properties3.csv (part 1 of 3)
Glass Name,Poisson's Ratio,Thermal Expansion Coefficient,Density (kg/m³),Thermal Conductivity,Other Properties
H-F4,0,0.000007900000000,2670,,
H-K9L,0.000000000000000,8.3e-06,2520,,
H-LAFL5,0,0.000007400000000,3710,,
H-LAK7,,0.000006000000000,3820,,
H-LAK4L,0,0.000006300000000,2990,,
H-QF1,0,0.000009500000000,2550,,
H-ZF52A,,0.000009200000000,3520,,
H-ZK9A,0,0.000006400000000,3530,,
E-FD4,0.256,8.7e-06,3230,0.2256,ND: 1; VD: 2
S-NPH2,0.249,7e-06,3580,0.969,Elastic Modulus: 9.91E+10; Shear Modulus: 3.9672E+10; Specific Heat: 550; ND:; VD:
S-NPH1,,0.000008,,0.882000,Elastic Modulus: 89300000768.000000; Poissons Ratio: 0.250000; Shear Modulus: 35719999488.000000; Density: 3290.000000; Specific Heat: 550.000000; ND:; VD:
S-NBH51,,,3290,,Elastic Modulus in X: 1.097E+011; Poisson's Ration in XY: 0.253; Shear Modulus in XY: 4.3775E+010; Thermal Expansion Coefficient in X: 7e-006; Thermal Conductivity in X: 1.124; Specific Heat: 550
S-NBH8,,,3190,,Elastic Modulus in X: 1.017E+011; Poisson's Ration in XY: 0.25; Shear Modulus in XY: 4.068E+010; Thermal Expansion Coefficient in X: 8e-006; Thermal Conductivity in X: 1.052; Specific Heat: 550
S-NBH5,,,3020,,Elastic Modulus in X: 9.02E+010; Poisson's Ration in XY: 0.248; Shear Modulus in XY: 3.6138E+010; Thermal Expansion Coefficient in X: 7e-006; Thermal Conductivity in X: 0.965; Specific Heat: 550
S-NBM51,,0.000006,,0.904000,Elastic Modulus: 81700000000.000000; Poissons Ratio: 0.243000; Shear Modulus: 32864000000.000000; Density: 2930.000000; Specific Heat: 550.000000
S-FTM16,,,2640,,Elastic Modulus in X: 6.53E+010; Poisson's Ration in XY: 0.238; Shear Modulus in XY: 2.6373E+010; Thermal Expansion Coefficient in X: 9e-006; Thermal Conductivity in X: 0.947; Specific Heat: 550
S-YGH51,,0.000006,,0.842000,Elastic Modulus: 122200000000.000000; Poissons Ratio: 0.291000; Shear Modulus: 47328000000.000000; Density: 4400.000000; Specific Heat: 550.000000
S-LAH79,,,5230,,Elastic Modulus in X: 1.255E+011; Poisson's Ration in XY: 0.297; Shear Modulus in XY: 4.8381E+010; Thermal Expansion Coefficient in X: 6e-006; Thermal Conductivity in X: 0.957; Specific Heat: 550
S-LAH66,,,4230,,Elastic Modulus in X: 1.219E+011; Poisson's Ration in XY: 0.291; Shear Modulus in XY: 4.7211E+010; Thermal Expansion Coefficient in X: 6e-006; Thermal Conductivity in X: 0.845; Specific Heat: 550
S-LAH65,,0.000006,,0.833000,Elastic Modulus: 125800000000.000000; Poissons Ratio: 0.295000; Shear Modulus: 48571000000.000000; Density: 4760.000000; Specific Heat: 550.000000
S-LAH64,,0.000006000000000,,0.856000,Elastic Modulus: 122400000000.000000; Poissons Ratio: 0.294000; Shear Modulus: 47295000000.000000; Density: 4300.000000; Specific Heat: 550.000000
S-LAH63,,,4340,,Elastic Modulus in X: 1.121E+011; Poisson's Ration in XY: 0.295; Shear Modulus in XY: 4.3282E+010; Thermal Expansion Coefficient in X: 6e-006; Thermal Conductivity in X: 0.849; Specific Heat: 550
S-LAH60,,0.000006,,0.872000,Elastic Modulus: 124800000000.000000; Poissons Ratio: 0.296000; Shear Modulus: 48148000768.000000; Density: 4430.000000; Specific Heat: 550.000000
S-LAH59,,,5070,,Elastic Modulus in X: 1.25E+011; Poisson's Ration in XY: 0.298; Shear Modulus in XY: 4.8151E+010; Thermal Expansion Coefficient in X: 6e-006; Thermal Conductivity in X: 0.816; Specific Heat: 550
S-LAH58,,0.000007,,0.827000,Elastic Modulus: 126800003072.000000; Poissons Ratio: 0.301000; Shear Modulus: 48732000256.000000; Density: 5520.000000; Specific Heat: 550.000000
S-LAH55,,,4730,,Elastic Modulus in X: 1.249E+011; Poisson's Ration in XY: 0.296; Shear Modulus in XY: 4.8187E+010; Thermal Expansion Coefficient in X: 6e-006; Thermal Conductivity in X: 0.846; Specific Heat: 550
S-LAH53,,,4430,,Elastic Modulus in X: 1.127E+011; Poisson's Ration in XY: 0.299; Shear Modulus in XY: 4.338E+010; Thermal Expansion Coefficient in X: 6e-006; Thermal Conductivity in X: 0.86; Specific Heat: 550
S-LAH52,,,4410,,Elastic Modulus in X: 1.119E+011; Poisson's Ration in XY: 0.297; Shear Modulus in XY: 4.3138E+010; Thermal Expansion Coefficient in X: 6e-006; Thermal Conductivity in X: 0.828; Specific Heat: 550
S-LAH51,,,4400,,Elastic Modulus in X: 1.129E+011; Poisson's Ration in XY: 0.297; Shear Modulus in XY: 4.3524E+010; Thermal Expansion Coefficient in X: 6e-006; Thermal Conductivity in X: 0.826; Specific Heat: 550
S-LAM66,0.28,8e-06,3550,1.602,Elastic Modulus: 1.21E+11; Shear Modulus: 4.7266E+10; Specific Heat: 550
S-LAM61,,,4100,,Elastic Modulus in X: 9.37E+010; Poisson's Ration in XY: 0.29; Shear Modulus in XY: 3.6318E+010; Thermal Expansion Coefficient in X: 7e-006; Thermal Conductivity in X: 0.732; Specific Heat: 550
S-LAM60,,,4060,,Elastic Modulus in X: 1.132E+011; Poisson's Ration in XY: 0.294; Shear Modulus in XY: 4.374E+010; Thermal Expansion Coefficient in X: 5e-006; Thermal Conductivity in X: 0.845; Specific Heat: 550
S-LAM59,,,3770,,Elastic Modulus in X: 1.006E+011; Poisson's Ration in XY: 0.277; Shear Modulus in XY: 3.9389E+010; Thermal Expansion Coefficient in X: 7e-006; Thermal Conductivity in X: 0.847; Specific Heat: 550
S-LAM58,,,4000,,Elastic Modulus in X: 9.19E+010; Poisson's Ration in XY: 0.279; Shear Modulus in XY: 3.5927E+010; Thermal Expansion Coefficient in X: 7e-006; Thermal Conductivity in X: 0.771; Specific Heat: 550
S-LAM55,,,4220,,Elastic Modulus in X: 9.67E+010; Poisson's Ration in XY: 0.292; Shear Modulus in XY: 3.7423E+010; Thermal Expansion Coefficient in X: 7e-006; Thermal Conductivity in X: 0.741; Specific Heat: 550
S-LAM54,,,4080,,Elastic Modulus in X: 1.172E+011; Poisson's Ration in XY: 0.292; Shear Modulus in XY: 4.5356E+010; Thermal Expansion Coefficient in X: 6e-006; Thermal Conductivity in X: 0.891; Specific Heat: 550
S-LAM52,,,3950,,Elastic Modulus in X: 9.57E+010; Poisson's Ration in XY: 0.278; Shear Modulus in XY: 3.7441E+010; Thermal Expansion Coefficient in X: 8e-006; Thermal Conductivity in X: 0.801; Specific Heat: 550
S-LAM51,,,3790,,Elastic Modulus in X: 1.007E+011; Poisson's Ration in XY: 0.278; Shear Modulus in XY: 3.9397E+010; Thermal Expansion Coefficient in X: 7e-006; Thermal Conductivity in X: 0.867; Specific Heat: 550
S-LAM7,,,3810,,Elastic Modulus in X: 9.7E+010; Poisson's Ration in XY: 0.273; Shear Modulus in XY: 3.8099E+010; Thermal Expansion Coefficient in X: 7e-006; Thermal Conductivity in X: 0.871; Specific Heat: 550
S-LAM3,,,4250,,Elastic Modulus in X: 8.68E+010; Poisson's Ration in XY: 0.294; Shear Modulus in XY: 3.3539E+010; Thermal Expansion Coefficient in X: 8e-006; Thermal Conductivity in X: 0.655; Specific Heat: 550
S-LAM2,,0.000007000000000,,0.698000,Elastic Modulus: 935000000.000000; Poissons Ratio: 0.295000; Shear Modulus: 36100000000.000000; Density: 4320.000000; Specific Heat: 550.000000
S-LAL61,,,4040,,Elastic Modulus in X: 1.19E+011; Poisson's Ration in XY: 0.291; Shear Modulus in XY: 4.6088E+010; Thermal Expansion Coefficient in X: 6e-006; Thermal Conductivity in X: 0.861; Specific Heat: 550
S-LAL59,,,4040,,Elastic Modulus in X: 1.137E+011; Poisson's Ration in XY: 0.293; Shear Modulus in XY: 4.3968E+010; Thermal Expansion Coefficient in X: 5e-006; Thermal Conductivity in X: 0.863; Specific Heat: 550
S-LAL58,,,4030,,Elastic Modulus in X: 9.28E+010; Poisson's Ration in XY: 0.285; Shear Modulus in XY: 3.6109E+010; Thermal Expansion Coefficient in X: 8e-006; Thermal Conductivity in X: 0.728; Specific Heat: 550
S-LAL56,,,3850,,Elastic Modulus in X: 9.11E+010; Poisson's Ration in XY: 0.28; Shear Modulus in XY: 3.5586E+010; Thermal Expansion Coefficient in X: 7e-006; Thermal Conductivity in X: 0.778; Specific Heat: 550
S-LAL54,,,3820,,Elastic Modulus in X: 8.77E+010; Poisson's Ration in XY: 0.277; Shear Modulus in XY: 3.4338E+010; Thermal Expansion Coefficient in X: 7e-006; Thermal Conductivity in X: 0.761; Specific Heat: 550
S-LAL18,,0.000006,,0.871000,Elastic Modulus: 120400000000.000000; Poissons Ratio: 0.289000; Shear Modulus: 46703000000.000000; Density: 4180.000000; Specific Heat: 550.000000
S-LAL14,,,3700,,Elastic Modulus in X: 1.118E+011; Poisson's Ration in XY: 0.284; Shear Modulus in XY: 4.3536E+010; Thermal Expansion Coefficient in X: 6e-006; Thermal Conductivity in X: 0.908; Specific Heat: 550
S-LAL13,,,3600,,Elastic Modulus in X: 1.073E+011; Poisson's Ration in XY: 0.29; Shear Modulus in XY: 4.1589E+010; Thermal Expansion Coefficient in X: 6e-006; Thermal Conductivity in X: 0.893; Specific Heat: 550
S-LAL12,,0.000007,,0.717000,Elastic Modulus: 90999996416.000000; Poissons Ratio: 0.284000; Shear Modulus: 35435999232.000000; Density: 4010.000000; Specific Heat: 550.000000
S-LAL10,,,3860,,Elastic Modulus in X: 1.061E+011; Poisson's Ration in XY: 0.294; Shear Modulus in XY: 4.0997E+010; Thermal Expansion Coefficient in X: 6e-006; Thermal Conductivity in X: 0.85; Specific Heat: 550
S-LAL9,,0.000006,,0.895000,Elastic Modulus: 107500003328.000000; Poissons Ratio: 0.287000; Shear Modulus: 41763999744.000000; Density: 3630.000000; Specific Heat: 550.000000
S-LAL8,,0.000006,,0.894000,Elastic Modulus: 114000000000.000000; Poissons Ratio: 0.289000; Shear Modulus: 44220000000.000000; Density: 3790.000000; Specific Heat: 550.000000
S-LAL7,,,3730,,Elastic Modulus in X: 9.58E+010; Poisson's Ration in XY: 0.271; Shear Modulus in XY: 3.7687E+010; Thermal Expansion Coefficient in X: 7e-006; Thermal Conductivity in X: 0.825; Specific Heat: 550
S-TIH53,,0.000009,,1.000000,Elastic Modulus: 96000000000.000000; Poissons Ratio: 0.266000; Shear Modulus: 37915000832.000000; Density: 3540.000000; Specific Heat: 550.000000
S-TIH23,,,3300,,Elastic Modulus in X: 9.22E+010; Poisson's Ration in XY: 0.26; Shear Modulus in XY: 3.6587E+010; Thermal Expansion Coefficient in X: 9e-006; Thermal Conductivity in X: 0.992; Specific Heat: 550
S-TIH18,,,3070,,Elastic Modulus in X: 8.91E+010; Poisson's Ration in XY: 0.248; Shear Modulus in XY: 3.5696E+010; Thermal Expansion Coefficient in X: 8e-006; Thermal Conductivity in X: 1.029; Specific Heat: 550
S-TIH14,,,3170,,Elastic Modulus in X: 8.88E+010; Poisson's Ration in XY: 0.254; Shear Modulus in XY: 3.5407E+010; Thermal Expansion Coefficient in X: 9e-006; Thermal Conductivity in X: 1.027; Specific Heat: 550
S-TIH13,,,3100,,Elastic Modulus in X: 8.99E+010; Poisson's Ration in XY: 0.249; Shear Modulus in XY: 3.5989E+010; Thermal Expansion Coefficient in X: 8e-006; Thermal Conductivity in X: 1.034; Specific Heat: 550
S-TIH11,,,3240,,Elastic Modulus in X: 9.12E+010; Poisson's Ration in XY: 0.255; Shear Modulus in XY: 3.6335E+010; Thermal Expansion Coefficient in X: 9e-006; Thermal Conductivity in X: 1.017; Specific Heat: 550
S-TIH10,,,3060,,Elastic Modulus in X: 1.024E+011; Poisson's Ration in XY: 0.243; Shear Modulus in XY: 4.1191E+010; Thermal Expansion Coefficient in X: 8e-006; Thermal Conductivity in X: 1.043; Specific Heat: 550
S-TIH6,,,3370,,Elastic Modulus in X: 9.309999923E+010; Poisson's Ration in XY: 0.261; Shear Modulus in XY: 3.69149993E+010; Thermal Expansion Coefficient in X: 9e-006; Thermal Conductivity in X: 1.011; Specific Heat: 550
S-TIH4,,0.000008,,1.010000,Elastic Modulus: 91900000000.000000; Poissons Ratio: 0.254000; Shear Modulus: 36643000000.000000; Density: 3150.000000; Specific Heat: 550.000000
S-TIH3,,,3110,,Elastic Modulus in X: 9.08E+010; Poisson's Ration in XY: 0.254; Shear Modulus in XY: 3.6204E+010; Thermal Expansion Coefficient in X: 8e-006; Thermal Conductivity in X: 1.027; Specific Heat: 550
S-TIH1,,0.000008,,1.018000,Elastic Modulus: 88400000000.000000; Poissons Ratio: 0.247000; Shear Modulus: 35445000000.000000; Density: 3060.000000; Specific Heat: 550.000000
S-TIM39,,,2920,,Elastic Modulus in X: 8.17E+010; Poisson's Ration in XY: 0.246; Shear Modulus in XY: 3.2785E+010; Thermal Expansion Coefficient in X: 9e-006; Thermal Conductivity in X: 0.988; Specific Heat: 550
S-TIM35,,,2960,,Elastic Modulus in X: 8.75E+010; Poisson's Ration in XY: 0.238; Shear Modulus in XY: 3.5339E+010; Thermal Expansion Coefficient in X: 8e-006; Thermal Conductivity in X: 1.049; Specific Heat: 550
S-TIM28,,0.000008,,1.006000,Elastic Modulus: 85500000000.000000; Poissons Ratio: 0.242000; Shear Modulus: 34420000000.000000; Density: 2980.000000; Specific Heat: 550.000000
S-TIM27,,,2760,,Elastic Modulus in X: 7.93E+010; Poisson's Ration in XY: 0.236; Shear Modulus in XY: 3.2079E+010; Thermal Expansion Coefficient in X: 8e-006; Thermal Conductivity in X: 1.035; Specific Heat: 550
S-TIM25,,,2910,,Elastic Modulus in X: 8.41E+010; Poisson's Ration in XY: 0.236; Shear Modulus in XY: 3.4021E+010; Thermal Expansion Coefficient in X: 8e-006; Thermal Conductivity in X: 1.046; Specific Heat: 550
S-TIM22,,,2790,,Elastic Modulus in X: 7.98E+010; Poisson's Ration in XY: 0.238; Shear Modulus in XY: 3.2229E+010; Thermal Expansion Coefficient in X: 8e-006; Thermal Conductivity in X: 1.024; Specific Heat: 550
S-TIM8,,,2630,,Elastic Modulus in X: 7.5E+010; Poisson's Ration in XY: 0.231; Shear Modulus in XY: 3.0463E+010; Thermal Expansion Coefficient in X: 8e-006; Thermal Conductivity in X: 1.034; Specific Heat: 550
S-TIM5,,,2630,,Elastic Modulus in X: 7.63E+010; Poisson's Ration in XY: 0.233; Shear Modulus in XY: 3.0941E+010; Thermal Expansion Coefficient in X: 8e-006; Thermal Conductivity in X: 1.04; Specific Heat: 550
S-TIM3,,,2670,,Elastic Modulus in X: 7.79E+010; Poisson's Ration in XY: 0.229; Shear Modulus in XY: 3.1692E+010; Thermal Expansion Coefficient in X: 8e-006; Thermal Conductivity in X: 1.044; Specific Heat: 550
S-TIM2,,0.000008,,1.394000,Elastic Modulus: 77600000000.000000; Poissons Ratio: 0.230000; Shear Modulus: 31545000000.000000; Density: 2690.000000; Specific Heat: 550.000000
S-TIM1,,,2710,,Elastic Modulus in X: 7.86E+010; Poisson's Ration in XY: 0.234; Shear Modulus in XY: 3.1848E+010; Thermal Expansion Coefficient in X: 8e-006; Thermal Conductivity in X: 1.043; Specific Heat: 550
S-TIL27,,,2580,,Elastic Modulus in X: 7.49E+010; Poisson's Ration in XY: 0.217; Shear Modulus in XY: 3.0772E+010; Thermal Expansion Coefficient in X: 7e-006; Thermal Conductivity in X: 1.07; Specific Heat: 550
S-TIL26,,,2570,,Elastic Modulus in X: 7.39E+010; Poisson's Ration in XY: 0.222; Shear Modulus in XY: 3.0237E+010; Thermal Expansion Coefficient in X: 8e-006; Thermal Conductivity in X: 1.054; Specific Heat: 550
S-TIL25,,,2590,,Elastic Modulus in X: 7.53E+010; Poisson's Ration in XY: 0.22; Shear Modulus in XY: 3.0861E+010; Thermal Expansion Coefficient in X: 7e-006; Thermal Conductivity in X: 1.054; Specific Heat: 550
S-TIL6,,,2500,,Elastic Modulus in X: 6.48E+010; Poisson's Ration in XY: 0.146; Shear Modulus in XY: 2.8272E+010; Thermal Expansion Coefficient in X: 8e-006; Thermal Conductivity in X: 1.059; Specific Heat: 550
S-TIL2,,,2520,,Elastic Modulus in X: 6.99E+010; Poisson's Ration in XY: 0.22; Shear Modulus in XY: 2.8648E+010; Thermal Expansion Coefficient in X: 8e-006; Thermal Conductivity in X: 1.051; Specific Heat: 550
S-TIL1,,,2540,,Elastic Modulus in X: 7.05E+010; Poisson's Ration in XY: 0.222; Shear Modulus in XY: 2.8846E+010; Thermal Expansion Coefficient in X: 9e-006; Thermal Conductivity in X: 1.039; Specific Heat: 550
S-PHM53,,,3510,,Elastic Modulus in X: 7.08E+010; Poisson's Ration in XY: 0.285; Shear Modulus in XY: 2.7549E+010; Thermal Expansion Coefficient in X: 9e-006; Thermal Conductivity in X: 0.615; Specific Heat: 550
S-PHM52,,0.000010,,0.599000,Elastic Modulus: 71500000000.000000; Poissons Ratio: 0.292000; Shear Modulus: 27670000000.000000; Density: 3670.000000; Specific Heat: 550.000000
S-BAH32,,,3260,,Elastic Modulus in X: 9.04E+010; Poisson's Ration in XY: 0.26; Shear Modulus in XY: 3.5873E+010; Thermal Expansion Coefficient in X: 7e-006; Thermal Conductivity in X: 0.921; Specific Heat: 550
S-BAH28,,,3670,,Elastic Modulus in X: 9.11E+010; Poisson's Ration in XY: 0.213; Shear Modulus in XY: 3.7552E+010; Thermal Expansion Coefficient in X: 7e-006; Thermal Conductivity in X: 0.889; Specific Heat: 550
S-BAH27,,,3670,,Elastic Modulus in X: 9.36E+010; Poisson's Ration in XY: 0.272; Shear Modulus in XY: 3.6792E+010; Thermal Expansion Coefficient in X: 6e-006; Thermal Conductivity in X: 0.869; Specific Heat: 550
S-BAH11,,,3590,,Elastic Modulus in X: 9.29E+010; Poisson's Ration in XY: 0.274; Shear Modulus in XY: 3.646E+010; Thermal Expansion Coefficient in X: 7e-006; Thermal Conductivity in X: 0.858; Specific Heat: 550
S-BAH10,,0.000007,,0.902000,Elastic Modulus: 96200000000.000000; Poissons Ratio: 0.273000; Shear Modulus: 37785000000.000000; Density: 3480.000000; Specific Heat: 550.000000
S-BAM12,,,3180,,Elastic Modulus in X: 9.04E+010; Poisson's Ration in XY: 0.253; Shear Modulus in XY: 3.6073E+010; Thermal Expansion Coefficient in X: 8e-006; Thermal Conductivity in X: 0.954; Specific Heat: 550
S-BAM4,,,2910,,Elastic Modulus in X: 7.62E+010; Poisson's Ration in XY: 0.244; Shear Modulus in XY: 3.0627E+010; Thermal Expansion Coefficient in X: 8e-006; Thermal Conductivity in X: 0.931; Specific Heat: 550
S-BAM3,,,2750,,Elastic Modulus in X: 7.71E+010; Poisson's Ration in XY: 0.242; Shear Modulus in XY: 3.1039E+010; Thermal Expansion Coefficient in X: 8e-006; Thermal Conductivity in X: 0.965; Specific Heat: 550
S-BAL42,,,3190,,Elastic Modulus in X: 8.47E+010; Poisson's Ration in XY: 0.246; Shear Modulus in XY: 3.3989E+010; Thermal Expansion Coefficient in X: 7e-006; Thermal Conductivity in X: 0.974; Specific Heat: 550
S-BAL41,,,2780,,Elastic Modulus in X: 8.9E+010; Poisson's Ration in XY: 0.242; Shear Modulus in XY: 3.5829E+010; Thermal Expansion Coefficient in X: 8e-006; Thermal Conductivity in X: 1.043; Specific Heat: 550
S-BAL35,,0.000006000000000,,0.915000,Elastic Modulus: 83200000000.000000; Poissons Ratio: 0.250000; Shear Modulus: 33280000000.000000; Density: 3310.000000; Specific Heat: 550.000000
S-BAL14,,0.000008000000000,,0.967000,Elastic Modulus: 81100000000.000000; Poissons Ratio: 0.240000; Shear Modulus: 32702000000.000000; Density: 2890.000000; Specific Heat: 550.000000
S-BAL12,,,2750,,Elastic Modulus in X: 7.1E+010; Poisson's Ration in XY: 0.161; Shear Modulus in XY: 3.0577E+010; Thermal Expansion Coefficient in X: 9e-006; Thermal Conductivity in X: 0.982; Specific Heat: 550
S-BAL11,,,3020,,Elastic Modulus in X: 8.19E+010; Poisson's Ration in XY: 0.237; Shear Modulus in XY: 3.3104E+010; Thermal Expansion Coefficient in X: 7e-006; Thermal Conductivity in X: 0.974; Specific Heat: 550
S-BAL3,,,2980,,Elastic Modulus in X: 7.19E+010; Poisson's Ration in XY: 0.249; Shear Modulus in XY: 2.8783E+010; Thermal Expansion Coefficient in X: 1e-005; Thermal Conductivity in X: 0.864; Specific Heat: 550
S-BAL2,,,2890,,Elastic Modulus in X: 7.27E+010; Poisson's Ration in XY: 0.245; Shear Modulus in XY: 2.9197E+010; Thermal Expansion Coefficient in X: 9e-006; Thermal Conductivity in X: 0.901; Specific Heat: 550
S-NSL36,,,2460,,Elastic Modulus in X: 6.4E+010; Poisson's Ration in XY: 0.139; Shear Modulus in XY: 2.8095E+010; Thermal Expansion Coefficient in X: 8e-006; Thermal Conductivity in X: 1.089; Specific Heat: 550
S-NSL5,,,2490,,Elastic Modulus in X: 6.91E+010; Poisson's Ration in XY: 0.14; Shear Modulus in XY: 3.0307E+010; Thermal Expansion Coefficient in X: 8e-006; Thermal Conductivity in X: 1.058; Specific Heat: 550
S-NSL3,,,2480,,Elastic Modulus in X: 7E+010; Poisson's Ration in XY: 0.217; Shear Modulus in XY: 2.8759E+010; Thermal Expansion Coefficient in X: 9e-006; Thermal Conductivity in X: 1.026; Specific Heat: 550
S-NBH55,0.269,8.2e-006,3490,0.994,Elastic Modulus: 1.053E+011; Shear Modulus: 4.3775E+010; Specific Heat: 550
S-BSM81,,,3060,,Elastic Modulus in X: 1.057E+011; Poisson's Ration in XY: 0.271; Shear Modulus in XY: 4.1581E+010; Thermal Expansion Coefficient in X: 6e-006; Thermal Conductivity in X: 1.001; Specific Heat: 550
S-BSM71,,,3740,,Elastic Modulus in X: 8.62E+010; Poisson's Ration in XY: 0.273; Shear Modulus in XY: 3.3857E+010; Thermal Expansion Coefficient in X: 7e-006; Thermal Conductivity in X: 0.773; Specific Heat: 550
S-BSM28,,,3230,,Elastic Modulus in X: 8.53E+010; Poisson's Ration in XY: 0.258; Shear Modulus in XY: 3.3903E+010; Thermal Expansion Coefficient in X: 8e-006; Thermal Conductivity in X: 0.878; Specific Heat: 550
S-BSM25,,,3500,,Elastic Modulus in X: 9.51E+010; Poisson's Ration in XY: 0.272; Shear Modulus in XY: 3.7382E+010; Thermal Expansion Coefficient in X: 7e-006; Thermal Conductivity in X: 0.891; Specific Heat: 550
S-BSM22,,,3240,,Elastic Modulus in X: 8.74E+010; Poisson's Ration in XY: 0.265; Shear Modulus in XY: 3.4545E+010; Thermal Expansion Coefficient in X: 7e-006; Thermal Conductivity in X: 0.916; Specific Heat: 550
S-BSM18,,,3690,,Elastic Modulus in X: 8.85E+010; Poisson's Ration in XY: 0.268; Shear Modulus in XY: 3.4897E+010; Thermal Expansion Coefficient in X: 7e-006; Thermal Conductivity in X: 0.815; Specific Heat: 550
S-BSM16,,,3590,,Elastic Modulus in X: 8.78E+010; Poisson's Ration in XY: 0.262; Shear Modulus in XY: 3.4786E+010; Thermal Expansion Coefficient in X: 7e-006; Thermal Conductivity in X: 0.835; Specific Heat: 550
S-BSM15,,,3600,,Elastic Modulus in X: 8.54E+010; Poisson's Ration in XY: 0.265; Shear Modulus in XY: 3.3755E+010; Thermal Expansion Coefficient in X: 6e-006; Thermal Conductivity in X: 0.845; Specific Heat: 550
S-BSM14,,,3430,,Elastic Modulus in X: 8.49E+010; Poisson's Ration in XY: 0.257; Shear Modulus in XY: 3.3771E+010; Thermal Expansion Coefficient in X: 6e-006; Thermal Conductivity in X: 0.891; Specific Heat: 550
S-BSM10,,,3600,,Elastic Modulus in X: 8.35E+010; Poisson's Ration in XY: 0.266; Shear Modulus in XY: 3.2978E+010; Thermal Expansion Coefficient in X: 6e-006; Thermal Conductivity in X: 0.822; Specific Heat: 550
S-BSM9,,,3220,,Elastic Modulus in X: 8.65E+010; Poisson's Ration in XY: 0.264; Shear Modulus in XY: 3.4217E+010; Thermal Expansion Coefficient in X: 6e-006; Thermal Conductivity in X: 0.916; Specific Heat: 550
S-BSM4,,,3570,,Elastic Modulus in X: 8.16E+010; Poisson's Ration in XY: 0.264; Shear Modulus in XY: 3.2253E+010; Thermal Expansion Coefficient in X: 7e-006; Thermal Conductivity in X: 0.836; Specific Heat: 550
S-BSM2,,,3530,,Elastic Modulus in X: 7.8E+010; Poisson's Ration in XY: 0.264; Shear Modulus in XY: 3.0854E+010; Thermal Expansion Coefficient in X: 6e-006; Thermal Conductivity in X: 0.802; Specific Heat: 550
S-BSL7,,,2520,,Elastic Modulus in X: 8E+010; Poisson's Ration in XY: 0.205; Shear Modulus in XY: 3.3195E+010; Thermal Expansion Coefficient in X: 7e-006; Thermal Conductivity in X: 1.13; Specific Heat: 550
S-FSL5,,0.000009000000000,,1.007000,Elastic Modulus: 62300000000.000000; Poissons Ratio: 0.227000; Shear Modulus: 25387000000.000000; Density: 2460.000000; Specific Heat: 550.000000
S-FPL53,,,3620,,Elastic Modulus in X: 6.910000333E+010; Poisson's Ration in XY: 0.303; Shear Modulus in XY: 2.651600077E+010; Thermal Expansion Coefficient in X: 1.4e-005; Thermal Conductivity in X: 0.857; Specific Heat: 550
S-FPL52,,,3530,,Elastic Modulus in X: 7.17E+010; Poisson's Ration in XY: 0.299; Shear Modulus in XY: 2.7598E+010; Thermal Expansion Coefficient in X: 1.3e-005; Thermal Conductivity in X: 0.849; Specific Heat: 550
S-FPL51,,,3620,,Elastic Modulus in X: 7.27E+010; Poisson's Ration in XY: 0.299; Shear Modulus in XY: 2.7983E+010; Thermal Expansion Coefficient in X: 1.3e-005; Thermal Conductivity in X: 0.78; Specific Heat: 550
PBM2Y,0.223,8.6e-006,3610,0.814,
BSL7Y,0.207,68,2500,1.182,Tensile Strength: 30000000
S-FPM3,0.291,1.15e-005,3640,0.805,Elastic Modulus: 8.06E+010
S-FPM2,0.287,1.17e-05,4170,0.624,Elastic Modulus: 7.5E+10
S-NBH56,0.249,0.00077,3490,1.12,Elastic Modulus: 1.067E+11
S-NBH53,0.236,7e-06,3280,1.124,Elastic Modulus: 1.097E+11; Shear Modulus: 4.3775E+10; Specific Heat: 550
SF6HT,0.244,8e-06,5180,0.673,Elastic Modulus: 5.499999846E+10; Shear Modulus: 2.21099991E+10; Specific Heat: 389
SF66,,0.000009,,0.530000,Elastic Modulus: 51000000512.000000; Poissons Ratio: 0.258000; Shear Modulus: 20270000128.000000; Density: 6025.000000; Specific Heat: 340.000000
SF6,,0.000008,,0.673000,Elastic Modulus: 54999998464.000000; Poissons Ratio: 0.244000; Shear Modulus: 22109999104.000000; Density: 5180.000000; Specific Heat: 389.000000
SF57HHT,,0.000008,,0.620000,Elastic Modulus: 54000001024.000000; Poissons Ratio: 0.248000; Shear Modulus: 21629999104.000000; Density: 5510.000000; Specific Heat: 360.000000
SF57,,0.000008,,0.620000,Elastic Modulus: 54000001024.000000; Poissons Ratio: 0.248000; Shear Modulus: 21629999104.000000; Density: 5510.000000; Specific Heat: 360.000000
SF56A,,0.000008,,0.650000,Elastic Modulus: 57000001536.000000; Poissons Ratio: 0.239000; Shear Modulus: 23000000512.000000; Density: 4920.000000; Specific Heat: 410.000000
SF5,,0.000008,,0.650000,Elastic Modulus: 56000000000.000000; Poissons Ratio: 0.233000; Shear Modulus: 22709999616.000000; Density: 4070.000000; Specific Heat: 410.000000
SF4,,0.000008,,0.650000,Elastic Modulus: 56000000000.000000; Poissons Ratio: 0.241000; Shear Modulus: 22560000000.000000; Density: 4790.000000; Specific Heat: 410.000000
SF2,,0.000008,,0.735000,Elastic Modulus: 54999998464.000000; Poissons Ratio: 0.227000; Shear Modulus: 22410000384.000000; Density: 3860.000000; Specific Heat: 498.000000
SF15,,0.000008,,0.770000,Elastic Modulus: 59999997952.000000; Poissons Ratio: 0.235000; Shear Modulus: 24290000896.000000; Density: 4060.000000; Specific Heat: 440.000000
SF14,,0.000007,,0.770000,Elastic Modulus: 65000001536.000000; Poissons Ratio: 0.231000; Shear Modulus: 26400000000.000000; Density: 4540.000000; Specific Heat: 440.000000
SF11,,0.000006,,0.737000,Elastic Modulus: 65999998976.000000; Poissons Ratio: 0.235000; Shear Modulus: 26720000000.000000; Density: 4740.000000; Specific Heat: 431.000000
SF10,,0.000008,,0.741000,Elastic Modulus: 64000000000.000000; Poissons Ratio: 0.232000; Shear Modulus: 25969999872.000000; Density: 4280.000000; Specific Heat: 465.000000
SF1,,0.000008,,0.740000,Elastic Modulus: 56000000000.000000; Poissons Ratio: 0.232000; Shear Modulus: 22730000384.000000; Density: 4460.000000; Specific Heat: 465.000000
P-SK57,,0.000007,,1.010000,Elastic Modulus: 92659998720.000000; Poissons Ratio: 0.249000; Shear Modulus: 37090000896.000000; Density: 3012.000000; Specific Heat: 760.000000
P-PK67,,0.000006,,0.790000,Elastic Modulus: 90199998464.000000; Poissons Ratio: 0.248000; Shear Modulus: 36139999232.000000; Density: 4236.000000; Specific Heat: 530.000000
P-PK53,,0.000013,,0.640000,Elastic Modulus: 59370000384.000000; Poissons Ratio: 0.271000; Shear Modulus: 23360000000.000000; Density: 2827.000000; Specific Heat: 770.000000
P-LASF47,,0.000006,,0.850000,Elastic Modulus: 119560003584.000000; Poissons Ratio: 0.298000; Shear Modulus: 46060000.000000; Density: 4538.000000; Specific Heat: 550.000000
N-ZK7,,0.000005,,1.042000,Elastic Modulus: 70000001024.000000; Poissons Ratio: 0.214000; Shear Modulus: 28829999104.000000; Density: 2490.000000; Specific Heat: 770.000000
N-SSK8,,0.000007,,0.840000,Elastic Modulus: 83999997952.000000; Poissons Ratio: 0.251000; Shear Modulus: 33570000896.000000; Density: 3268.000000; Specific Heat: 640.000000
N-SSK5,,0.000007,,0.810000,Elastic Modulus: 87999995904.000000; Poissons Ratio: 0.278000; Shear Modulus: 34430001152.000000; Density: 3710.000000; Specific Heat: 580.000000
N-SSK2,,0.000006,,0.810000,Elastic Modulus: 82000003072.000000; Poissons Ratio: 0.261000; Shear Modulus: 32509999104.000000; Density: 3525.000000; Specific Heat: 580.000000
N-SK5,0.256,5e-06,3300,0.99,Elastic Modulus: 8.399999795E+10; Shear Modulus: 3.344E+10; Specific Heat: 560
N-SK4,,0.000006,,0.830000,Elastic Modulus: 83999997952.000000; Poissons Ratio: 0.261000; Shear Modulus: 33309999104.000000; Density: 3535.000000; Specific Heat: 570.000000
N-SK2,0.263,0.000006000000000,3550,0.776,Elastic Modulus: 7.799999693E+010; Shear Modulus: 3.088E+010; Specific Heat: 595
N-SK16,,0.000006,,0.818000,Elastic Modulus: 89000001536.000000; Poissons Ratio: 0.264000; Shear Modulus: 35209998336.000000; Density: 3580.000000; Specific Heat: 578.000000
N-SK15,,0.000007,,0.770000,Elastic Modulus: 83999997952.000000; Poissons Ratio: 0.265000; Shear Modulus: 33199998976.000000; Density: 3620.000000; Specific Heat: 570.000000
N-SK14,,0.000006,,0.851000,Elastic Modulus: 86000001024.000000; Poissons Ratio: 0.261000; Shear Modulus: 34100000768.000000; Density: 3440.000000; Specific Heat: 636.000000
N-SK11,,0.000006,,1.030000,Elastic Modulus: 79000002560.000000; Poissons Ratio: 0.239000; Shear Modulus: 31879999488.000000; Density: 3080.000000; Specific Heat: 770.000000
N-SF8,,0.000009,,1.030000,Elastic Modulus: 87999995904.000000; Poissons Ratio: 0.245000; Shear Modulus: 35340001280.000000; Density: 2904.000000; Specific Heat: 770.000000
N-SF6HT,,0.000009,,0.960000,Elastic Modulus: 92999999488.000000; Poissons Ratio: 0.262000; Shear Modulus: 36849999872.000000; Density: 3369.000000; Specific Heat: 690.000000
N-SF66,,0.000006,,0.800000,Elastic Modulus: 94900002816.000000; Poissons Ratio: 0.259000; Shear Modulus: 37689999360.000000; Density: 3996.000000; Specific Heat: 540.000000
N-SF64,,0.000008,,0.980000,Elastic Modulus: 87999995904.000000; Poissons Ratio: 0.245000; Shear Modulus: 35340001280.000000; Density: 2989.000000; Specific Heat: 750.000000
N-SF6,,0.000010,,0.960000,Elastic Modulus: 92999999488.000000; Poissons Ratio: 0.262000; Shear Modulus: 36849999872.000000; Density: 3369.000000; Specific Heat: 690.000000
N-SF57HT,,0.000008,,0.990000,Elastic Modulus: 96000000000.000000; Poissons Ratio: 0.260000; Shear Modulus: 38100000768.000000; Density: 3533.000000; Specific Heat: 660.000000
N-SF57,,0.000008,,0.990000,Elastic Modulus: 96000000000.000000; Poissons Ratio: 0.260000; Shear Modulus: 38100000768.000000; Density: 3533.000000; Specific Heat: 660.000000
N-SF56,,0.000009,,0.940000,Elastic Modulus: 90999996416.000000; Poissons Ratio: 0.255000; Shear Modulus: 36250001408.000000; Density: 3280.000000; Specific Heat: 700.000000
N-SF5,,,2858,,Elastic Modulus in X: 8.699999846E+010; Poisson's Ration in XY: 0.237; Shear Modulus in XY: 3.51700009E+010; Thermal Expansion Coefficient in X: 8e-006; Thermal Conductivity in X: 1; Specific Heat: 770
N-SF4,,0.000009,,0.950000,Elastic Modulus: 89999998976.000000; Poissons Ratio: 0.256000; Shear Modulus: 35830001664.000000; Density: 3145.000000; Specific Heat: 760.000000
N-SF15,,0.000008,,1.040000,Elastic Modulus: 89999998976.000000; Poissons Ratio: 0.243000; Shear Modulus: 36200001536.000000; Density: 2921.000000; Specific Heat: 760.000000
N-SF14,,0.000009,,1.000000,Elastic Modulus: 88300003328.000000; Poissons Ratio: 0.259000; Shear Modulus: 35070001152.000000; Density: 3118.000000; Specific Heat: 750.000000
N-SF11,,0.000009,,0.950000,Elastic Modulus: 92000002048.000000; Poissons Ratio: 0.257000; Shear Modulus: 36600000512.000000; Density: 3224.000000; Specific Heat: 710.000000
N-SF10,,0.000009,,0.960000,Elastic Modulus: 86999998464.000000; Poissons Ratio: 0.252000; Shear Modulus: 34739998720.000000; Density: 3050.000000; Specific Heat: 740.000000
N-SF1,,0.000009,,1.000000,Elastic Modulus: 89999998976.000000; Poissons Ratio: 0.250000; Shear Modulus: 35999997952.000000; Density: 3025.000000; Specific Heat: 750.000000
N-PSK53A,,0.000009,,0.640000,Elastic Modulus: 76130000896.000000; Poissons Ratio: 0.288000; Shear Modulus: 26549999616.000000; Density: 3568.000000; Specific Heat: 590.000000
N-PSK53,,0.000009,,0.990000,Elastic Modulus: 77999996928.000000; Poissons Ratio: 0.288000; Shear Modulus: 30279999488.000000; Density: 3600.000000; Specific Heat: 682.000000
N-PSK3,,0.000006,,0.990000,Elastic Modulus: 83999997952.000000; Poissons Ratio: 0.226000; Shear Modulus: 34260000768.000000; Density: 2910.000000; Specific Heat: 682.000000
N-PK52A,,0.000013,,0.730000,Elastic Modulus: 70999998464.000000; Poissons Ratio: 0.298000; Shear Modulus: 27349999616.000000; Density: 3747.000000; Specific Heat: 670.000000
N-PK51,,0.000012,,0.650000,Elastic Modulus: 73999998976.000000; Poissons Ratio: 0.295000; Shear Modulus: 28569999360.000000; Density: 3855.000000; Specific Heat: 620.000000
N-LASF9,,0.000008,,0.790000,Elastic Modulus: 108589998080.000000; Poissons Ratio: 0.288000; Shear Modulus: 42149998592.000000; Density: 4410.000000; Specific Heat: 530.000000
N-LASF45,,0.000009,,1.020000,Elastic Modulus: 115999997952.000000; Poissons Ratio: 0.281000; Shear Modulus: 45279997952.000000; Density: 3626.000000; Specific Heat: 660.000000
N-LASF44,,0.000006,,0.820000,Elastic Modulus: 124000002048.000000; Poissons Ratio: 0.293000; Shear Modulus: 47950000.000000; Density: 4440.000000; Specific Heat: 530.000000
N-LASF43,,0.000007,,0.810000,Elastic Modulus: 114000003072.000000; Poissons Ratio: 0.290000; Shear Modulus: 44189999104.000000; Density: 4260.000000; Specific Heat: 550.000000
N-LASF41,,0.000007,,0.790000,Elastic Modulus: 124000002048.000000; Poissons Ratio: 0.294000; Shear Modulus: 47909998592.000000; Density: 4845.000000; Specific Heat: 490.000000
N-LASF40,,0.000007,,0.810000,Elastic Modulus: 111000002560.000000; Poissons Ratio: 0.304000; Shear Modulus: 42560000000.000000; Density: 4430.000000; Specific Heat: 550.000000
N-LASF31A,,0.000008,,0.790000,Elastic Modulus: 125510000640.000000; Poissons Ratio: 0.301000; Shear Modulus: 48240001024.000000; Density: 5510.000000; Specific Heat: 440.000000
N-LAK9,,0.000006,,0.908000,Elastic Modulus: 109999996928.000000; Poissons Ratio: 0.285000; Shear Modulus: 42800001024.000000; Density: 3510.000000; Specific Heat: 649.000000
N-LAK8,,0.000006,,0.840000,Elastic Modulus: 115000000512.000000; Poissons Ratio: 0.289000; Shear Modulus: 44609998848.000000; Density: 3749.000000; Specific Heat: 620.000000
N-LAK7,0.277,7e-06,3840,0.74,Elastic Modulus: 8.999999898E+10; Shear Modulus: 3.524000154E+10; Specific Heat: 530
N-LAK34,,0.000007,,0.820000,Elastic Modulus: 117000003584.000000; Poissons Ratio: 0.290000; Shear Modulus: 45349998592.000000; Density: 4020.000000; Specific Heat: 520.000000
N-LAK33A,,0.000007,,0.810000,Elastic Modulus: 121000001536.000000; Poissons Ratio: 0.292000; Shear Modulus: 46829998080.000000; Density: 4216.000000; Specific Heat: 550.000000
N-LAK22,,0.000007,,0.880000,Elastic Modulus: 89999998976.000000; Poissons Ratio: 0.266000; Shear Modulus: 35549999104.000000; Density: 3768.000000; Specific Heat: 550.000000
N-LAK21,,0.000008,,0.880000,Elastic Modulus: 90999996416.000000; Poissons Ratio: 0.272000; Shear Modulus: 35769999360.000000; Density: 3740.000000; Specific Heat: 590.000000
N-LAK14,,0.000009,,0.860000,Elastic Modulus: 111000002560.000000; Poissons Ratio: 0.283000; Shear Modulus: 33770000384.000000; Density: 3630.000000; Specific Heat: 640.000000
N-LAK12,,0.000009,,0.860000,Elastic Modulus: 86999998464.000000; Poissons Ratio: 0.288000; Shear Modulus: 33770000384.000000; Density: 4100.000000; Specific Heat: 640.000000
N-LAK10,,0.000007,,0.860000,Elastic Modulus: 115999997952.000000; Poissons Ratio: 0.286000; Shear Modulus: 45099999232.000000; Density: 3689.000000; Specific Heat: 640.000000
N-LAF7,,0.000008,,0.830000,Elastic Modulus: 96000000000.000000; Poissons Ratio: 0.271000; Shear Modulus: 37769998336.000000; Density: 3730.000000; Specific Heat: 620.000000
N-LAF36,,0.000007,,0.790000,Elastic Modulus: 109999996928.000000; Poissons Ratio: 0.305000; Shear Modulus: 42149998592.000000; Density: 4431.000000; Specific Heat: 540.000000
N-LAF35,,0.000006,,0.800000,Elastic Modulus: 108999999488.000000; Poissons Ratio: 0.301000; Shear Modulus: 41890000896.000000; Density: 4115.000000; Specific Heat: 570.000000
N-LAF34,,0.000007,,0.560000,Elastic Modulus: 122999996416.000000; Poissons Ratio: 0.292000; Shear Modulus: 47600001024.000000; Density: 4240.000000; Specific Heat: 800.000000
N-LAF33,,0.000007,,0.800000,Elastic Modulus: 111000002560.000000; Poissons Ratio: 0.301000; Shear Modulus: 42659999744.000000; Density: 4360.000000; Specific Heat: 570.000000
N-LAF3,,0.000009,,0.830000,Elastic Modulus: 95000002560.000000; Poissons Ratio: 0.286000; Shear Modulus: 36940001280.000000; Density: 4140.000000; Specific Heat: 550.000000
N-LAF21,,0.000007,,0.830000,Elastic Modulus: 124000002048.000000; Poissons Ratio: 0.295000; Shear Modulus: 47879999488.000000; Density: 4281.000000; Specific Heat: 550.000000
N-LAF2,,0.000009,,0.670000,Elastic Modulus: 93999996928.000000; Poissons Ratio: 0.288000; Shear Modulus: 36489998336.000000; Density: 4295.000000; Specific Heat: 510.000000
N-KZFS8,,0.000009,,1.050000,Elastic Modulus: 102719995904.000000; Poissons Ratio: 0.248000; Shear Modulus: 41150001152.000000; Density: 3204.000000; Specific Heat: 760.000000
N-KZFS4,0.241,0.000007300000000,3000,0.84,Elastic Modulus: 7.799999693E+10; Shear Modulus: 3.143000064E+10; Specific Heat: 760; Tensile Strength: 7000000; Yield Strength: 7000000
N-KZFS2,,0.000005,,0.810000,Elastic Modulus: 65999998976.000000; Poissons Ratio: 0.266000; Shear Modulus: 26069999616.000000; Density: 2552.000000; Specific Heat: 830.000000
N-KZFS11,,0.000008,,0.810000,Elastic Modulus: 79000002560.000000; Poissons Ratio: 0.251000; Shear Modulus: 31569999872.000000; Density: 3196.000000; Specific Heat: 690.000000
N-KF9,,0.000011,,1.040000,Elastic Modulus: 65999998976.000000; Poissons Ratio: 0.225000; Shear Modulus: 26940000256.000000; Density: 2499.000000; Specific Heat: 860.000000
N-K5,0.224,0.000008200000000,2590,0.95,Elastic Modulus: 7.099999846E+010; Shear Modulus: 2.899999949E+010; Specific Heat: 783
N-FK51A,,0.000015,,0.760000,Elastic Modulus: 80999997440.000000; Poissons Ratio: 0.293000; Shear Modulus: 31320000512.000000; Density: 3675.000000; Specific Heat: 690.000000
N-FK5,,0.000010,,0.925000,Elastic Modulus: 62000001024.000000; Poissons Ratio: 0.232000; Shear Modulus: 25159999488.000000; Density: 2450.000000; Specific Heat: 808.000000
N-F2,,0.000009,,1.050000,Elastic Modulus: 82000003072.000000; Poissons Ratio: 0.228000; Shear Modulus: 33390000128.000000; Density: 2651.000000; Specific Heat: 810.000000
N-BK7,0.206,8e-06,2510,1.114,Elastic Modulus: 8.2E+10; Shear Modulus: 3.4E+10; Specific Heat: 858
N-BK10,,0.000007,,1.320000,Elastic Modulus: 70999998464.000000; Poissons Ratio: 0.203000; Shear Modulus: 29510000640.000000; Density: 2390.000000; Specific Heat: 810.000000
N-BASF64,,0.000009,,0.940000,Elastic Modulus: 105000001536.000000; Poissons Ratio: 0.264000; Shear Modulus: 41529999360.000000; Density: 3200.000000; Specific Heat: 660.000000
N-BASF2,,0.000008,,0.940000,Elastic Modulus: 83999997952.000000; Poissons Ratio: 0.247000; Shear Modulus: 33679998976.000000; Density: 3151.000000; Specific Heat: 660.000000
N-BALF5,,0.000008,,1.050000,Elastic Modulus: 80999997440.000000; Poissons Ratio: 0.214000; Shear Modulus: 33359998976.000000; Density: 2614.000000; Specific Heat: 810.000000
N-BALF4,,0.000007,,0.850000,Elastic Modulus: 76999999488.000000; Poissons Ratio: 0.245000; Shear Modulus: 30919999488.000000; Density: 3111.000000; Specific Heat: 690.000000
N-BAK4,0.24,0.000007000000000,3046,0.88,Elastic Modulus: 7.699999949E+010; Shear Modulus: 3.105000038E+010; Specific Heat: 680
N-BAK2,,0.000009,,0.920000,Elastic Modulus: 70999998464.000000; Poissons Ratio: 0.233000; Shear Modulus: 28789999616.000000; Density: 2860.000000; Specific Heat: 690.000000
N-BAK1,,0.000009,,0.795000,Elastic Modulus: 73000001536.000000; Poissons Ratio: 0.252000; Shear Modulus: 29149999104.000000; Density: 3190.000000; Specific Heat: 687.000000
N-BAF52,,0.000008,,0.960000,Elastic Modulus: 86000001024.000000; Poissons Ratio: 0.237000; Shear Modulus: 34759999488.000000; Density: 3045.000000; Specific Heat: 680.000000
N-BAF51,,0.000009,,0.670000,Elastic Modulus: 90999996416.000000; Poissons Ratio: 0.262000; Shear Modulus: 36050000.000000; Density: 3333.000000; Specific Heat: 840.000000
N-BAF4,,0.000008,,1.020000,Elastic Modulus: 85000003584.000000; Poissons Ratio: 0.231000; Shear Modulus: 34520000.000000; Density: 2889.000000; Specific Heat: 740.000000
N-BAF3,,0.000008,,1.040000,Elastic Modulus: 82000003072.000000; Poissons Ratio: 0.226000; Shear Modulus: 33440000000.000000; Density: 2792.000000; Specific Heat: 760.000000
