Repository: optomachina/Material-Script

# Material Properties Scraper

A Python script to extract material properties from SolidWorks material XML files and export them to CSV format.

## Features

- Extracts material properties from SolidWorks XML material files
- Supports multiple file formats (Hoya, Schott, Custom, and Optical materials)
- Exports data to CSV with the following properties:
  - Glass Name
  - Source (Hoya, Schott, Optical, Custom)
  - Elastic Modulus
  - Poisson's Ratio
  - Shear Modulus
  - Thermal Expansion Coefficient
  - Density (kg/m³)
  - Thermal Conductivity
  - Specific Heat
  - Tensile Strength
  - Compressive Strength
  - Other Properties

File: output/materials_properties4.csv (part 1 of 2)
Glass Name,Elastic Modulus,Poisson's Ratio,Shear Modulus,Thermal Expansion Coefficient,Density (kg/m³),Thermal Conductivity,Other Properties
H-F4,,0,,0.000007900000000,2670,,
H-K9L,,0.000000000000000,,8.3e-06,2520,,
H-LAFL5,,0,,0.000007400000000,3710,,
H-LAK7,,,,0.000006000000000,3820,,
H-LAK4L,,0,,0.000006300000000,2990,,
H-QF1,,0,,0.000009500000000,2550,,
H-ZF52A,,,,0.000009200000000,3520,,
H-ZK9A,,0,,0.000006400000000,3530,,
E-FD4,,0.256,,8.7e-06,3230,0.2256,ND: 1; VD: 2
S-NPH2,9.91E+10,0.249,3.9672E+10,7e-06,3580,0.969,Specific Heat: 550; ND:; VD:
S-NPH1,89300000768.000000,,35719999488.000000,0.000008,,0.882000,Poissons Ratio: 0.250000; Density: 3290.000000; Specific Heat: 550.000000; ND:; VD:
S-NBH51,,,,,3290,,Elastic Modulus in X: 1.097E+011; Poisson's Ration in XY: 0.253; Shear Modulus in XY: 4.3775E+010; Thermal Expansion Coefficient in X: 7e-006; Thermal Conductivity in X: 1.124; Specific Heat: 550
S-NBH8,,,,,3190,,Elastic Modulus in X: 1.017E+011; Poisson's Ration in XY: 0.25; Shear Modulus in XY: 4.068E+010; Thermal Expansion Coefficient in X: 8e-006; Thermal Conductivity in X: 1.052; Specific Heat: 550
S-NBH5,,,,,3020,,Elastic Modulus in X: 9.02E+010; Poisson's Ration in XY: 0.248; Shear Modulus in XY: 3.6138E+010; Thermal Expansion Coefficient in X: 7e-006; Thermal Conductivity in X: 0.965; Specific Heat: 550
S-NBM51,81700000000.000000,,32864000000.000000,0.000006,,0.904000,Poissons Ratio: 0.243000; Density: 2930.000000; Specific Heat: 550.000000
S-FTM16,,,,,2640,,Elastic Modulus in X: 6.53E+010; Poisson's Ration in XY: 0.238; Shear Modulus in XY: 2.6373E+010; Thermal Expansion Coefficient in X: 9e-006; Thermal Conductivity in X: 0.947; Specific Heat: 550
S-YGH51,122200000000.000000,,47328000000.000000,0.000006,,0.842000,Poissons Ratio: 0.291000; Density: 4400.000000; Specific Heat: 550.000000
S-LAH79,,,,,5230,,Elastic Modulus in X: 1.255E+011; Poisson's Ration in XY: 0.297; Shear Modulus in XY: 4.8381E+010; Thermal Expansion Coefficient in X: 6e-006; Thermal Conductivity in X: 0.957; Specific Heat: 550
S-LAH66,,,,,4230,,Elastic Modulus in X: 1.219E+011; Poisson's Ration in XY: 0.291; Shear Modulus in XY: 4.7211E+010; Thermal Expansion Coefficient in X: 6e-006; Thermal Conductivity in X: 0.845; Specific Heat: 550
S-LAH65,125800000000.000000,,48571000000.000000,0.000006,,0.833000,Poissons Ratio: 0.295000; Density: 4760.000000; Specific Heat: 550.000000
S-LAH64,122400000000.000000,,47295000000.000000,0.000006000000000,,0.856000,Poissons Ratio: 0.294000; Density: 4300.000000; Specific Heat: 550.000000
S-LAH63,,,,,4340,,Elastic Modulus in X: 1.121E+011; Poisson's Ration in XY: 0.295; Shear Modulus in XY: 4.3282E+010; Thermal Expansion Coefficient in X: 6e-006; Thermal Conductivity in X: 0.849; Specific Heat: 550
S-LAH60,124800000000.000000,,48148000768.000000,0.000006,,0.872000,Poissons Ratio: 0.296000; Density: 4430.000000; Specific Heat: 550.000000
S-LAH59,,,,,5070,,Elastic Modulus in X: 1.25E+011; Poisson's Ration in XY: 0.298; Shear Modulus in XY: 4.8151E+010; Thermal Expansion Coefficient in X: 6e-006; Thermal Conductivity in X: 0.816; Specific Heat: 550
S-LAH58,126800003072.000000,,48732000256.000000,0.000007,,0.827000,Poissons Ratio: 0.301000; Density: 5520.000000; Specific Heat: 550.000000
S-LAH55,,,,,4730,,Elastic Modulus in X: 1.249E+011; Poisson's Ration in XY: 0.296; Shear Modulus in XY: 4.8187E+010; Thermal Expansion Coefficient in X: 6e-006; Thermal Conductivity in X: 0.846; Specific Heat: 550
S-LAH53,,,,,4430,,Elastic Modulus in X: 1.127E+011; Poisson's Ration in XY: 0.299; Shear Modulus in XY: 4.338E+010; Thermal Expansion Coefficient in X: 6e-006; Thermal Conductivity in X: 0.86; Specific Heat: 550
S-LAH52,,,,,4410,,Elastic Modulus in X: 1.119E+011; Poisson's Ration in XY: 0.297; Shear Modulus in XY: 4.3138E+010; Thermal Expansion Coefficient in X: 6e-006; Thermal Conductivity in X: 0.828; Specific Heat: 550
S-LAH51,,,,,4400,,Elastic Modulus in X: 1.129E+011; Poisson's Ration in XY: 0.297; Shear Modulus in XY: 4.3524E+010; Thermal Expansion Coefficient in X: 6e-006; Thermal Conductivity in X: 0.826; Specific Heat: 550
S-LAM66,1.21E+11,0.28,4.7266E+10,8e-06,3550,1.602,Specific Heat: 550
S-LAM61,,,,,4100,,Elastic Modulus in X: 9.37E+010; Poisson's Ration in XY: 0.29; Shear Modulus in XY: 3.6318E+010; Thermal Expansion Coefficient in X: 7e-006; Thermal Conductivity in X: 0.732; Specific Heat: 550
S-LAM60,,,,,4060,,Elastic Modulus in X: 1.132E+011; Poisson's Ration in XY: 0.294; Shear Modulus in XY: 4.374E+010; Thermal Expansion Coefficient in X: 5e-006; Thermal Conductivity in X: 0.845; Specific Heat: 550
S-LAM59,,,,,3770,,Elastic Modulus in X: 1.006E+011; Poisson's Ration in XY: 0.277; Shear Modulus in XY: 3.9389E+010; Thermal Expansion Coefficient in X: 7e-006; Thermal Conductivity in X: 0.847; Specific Heat: 550
S-LAM58,,,,,4000,,Elastic Modulus in X: 9.19E+010; Poisson's Ration in XY: 0.279; Shear Modulus in XY: 3.5927E+010; Thermal Expansion Coefficient in X: 7e-006; Thermal Conductivity in X: 0.771; Specific Heat: 550
S-LAM55,,,,,4220,,Elastic Modulus in X: 9.67E+010; Poisson's Ration in XY: 0.292; Shear Modulus in XY: 3.7423E+010; Thermal Expansion Coefficient in X: 7e-006; Thermal Conductivity in X: 0.741; Specific Heat: 550
S-LAM54,,,,,4080,,Elastic Modulus in X: 1.172E+011; Poisson's Ration in XY: 0.292; Shear Modulus in XY: 4.5356E+010; Thermal Expansion Coefficient in X: 6e-006; Thermal Conductivity in X: 0.891; Specific Heat: 550
S-LAM52,,,,,3950,,Elastic Modulus in X: 9.57E+010; Poisson's Ration in XY: 0.278; Shear Modulus in XY: 3.7441E+010; Thermal Expansion Coefficient in X: 8e-006; Thermal Conductivity in X: 0.801; Specific Heat: 550
S-LAM51,,,,,3790,,Elastic Modulus in X: 1.007E+011; Poisson's Ration in XY: 0.278; Shear Modulus in XY: 3.9397E+010; Thermal Expansion Coefficient in X: 7e-006; Thermal Conductivity in X: 0.867; Specific Heat: 550
S-LAM7,,,,,3810,,Elastic Modulus in X: 9.7E+010; Poisson's Ration in XY: 0.273; Shear Modulus in XY: 3.8099E+010; Thermal Expansion Coefficient in X: 7e-006; Thermal Conductivity in X: 0.871; Specific Heat: 550
S-LAM3,,,,,4250,,Elastic Modulus in X: 8.68E+010; Poisson's Ration in XY: 0.294; Shear Modulus in XY: 3.3539E+010; Thermal Expansion Coefficient in X: 8e-006; Thermal Conductivity in X: 0.655; Specific Heat: 550
S-LAM2,935000000.000000,,36100000000.000000,0.000007000000000,,0.698000,Poissons Ratio: 0.295000; Density: 4320.000000; Specific Heat: 550.000000
S-LAL61,,,,,4040,,Elastic Modulus in X: 1.19E+011; Poisson's Ration in XY: 0.291; Shear Modulus in XY: 4.6088E+010; Thermal Expansion Coefficient in X: 6e-006; Thermal Conductivity in X: 0.861; Specific Heat: 550
S-LAL59,,,,,4040,,Elastic Modulus in X: 1.137E+011; Poisson's Ration in XY: 0.293; Shear Modulus in XY: 4.3968E+010; Thermal Expansion Coefficient in X: 5e-006; Thermal Conductivity in X: 0.863; Specific Heat: 550
S-LAL58,,,,,4030,,Elastic Modulus in X: 9.28E+010; Poisson's Ration in XY: 0.285; Shear Modulus in XY: 3.6109E+010; Thermal Expansion Coefficient in X: 8e-006; Thermal Conductivity in X: 0.728; Specific Heat: 550
S-LAL56,,,,,3850,,Elastic Modulus in X: 9.11E+010; Poisson's Ration in XY: 0.28; Shear Modulus in XY: 3.5586E+010; Thermal Expansion Coefficient in X: 7e-006; Thermal Conductivity in X: 0.778; Specific Heat: 550
S-LAL54,,,,,3820,,Elastic Modulus in X: 8.77E+010; Poisson's Ration in XY: 0.277; Shear Modulus in XY: 3.4338E+010; Thermal Expansion Coefficient in X: 7e-006; Thermal Conductivity in X: 0.761; Specific Heat: 550
S-LAL18,120400000000.000000,,46703000000.000000,0.000006,,0.871000,Poissons Ratio: 0.289000; Density: 4180.000000; Specific Heat: 550.000000
S-LAL14,,,,,3700,,Elastic Modulus in X: 1.118E+011; Poisson's Ration in XY: 0.284; Shear Modulus in XY: 4.3536E+010; Thermal Expansion Coefficient in X: 6e-006; Thermal Conductivity in X: 0.908; Specific Heat: 550
S-LAL13,,,,,3600,,Elastic Modulus in X: 1.073E+011; Poisson's Ration in XY: 0.29; Shear Modulus in XY: 4.1589E+010; Thermal Expansion Coefficient in X: 6e-006; Thermal Conductivity in X: 0.893; Specific Heat: 550
S-LAL12,90999996416.000000,,35435999232.000000,0.000007,,0.717000,Poissons Ratio: 0.284000; Density: 4010.000000; Specific Heat: 550.000000
S-LAL10,,,,,3860,,Elastic Modulus in X: 1.061E+011; Poisson's Ration in XY: 0.294; Shear Modulus in XY: 4.0997E+010; Thermal Expansion Coefficient in X: 6e-006; Thermal Conductivity in X: 0.85; Specific Heat: 550
S-LAL9,107500003328.000000,,41763999744.000000,0.000006,,0.895000,Poissons Ratio: 0.287000; Density: 3630.000000; Specific Heat: 550.000000
S-LAL8,114000000000.000000,,44220000000.000000,0.000006,,0.894000,Poissons Ratio: 0.289000; Density: 3790.000000; Specific Heat: 550.000000
S-LAL7,,,,,3730,,Elastic Modulus in X: 9.58E+010; Poisson's Ration in XY: 0.271; Shear Modulus in XY: 3.7687E+010; Thermal Expansion Coefficient in X: 7e-006; Thermal Conductivity in X: 0.825; Specific Heat: 550
S-TIH53,96000000000.000000,,37915000832.000000,0.000009,,1.000000,Poissons Ratio: 0.266000; Density: 3540.000000; Specific Heat: 550.000000
S-TIH23,,,,,3300,,Elastic Modulus in X: 9.22E+010; Poisson's Ration in XY: 0.26; Shear Modulus in XY: 3.6587E+010; Thermal Expansion Coefficient in X: 9e-006; Thermal Conductivity in X: 0.992; Specific Heat: 550
S-TIH18,,,,,3070,,Elastic Modulus in X: 8.91E+010; Poisson's Ration in XY: 0.248; Shear Modulus in XY: 3.5696E+010; Thermal Expansion Coefficient in X: 8e-006; Thermal Conductivity in X: 1.029; Specific Heat: 550
S-TIH14,,,,,3170,,Elastic Modulus in X: 8.88E+010; Poisson's Ration in XY: 0.254; Shear Modulus in XY: 3.5407E+010; Thermal Expansion Coefficient in X: 9e-006; Thermal Conductivity in X: 1.027; Specific Heat: 550
S-TIH13,,,,,3100,,Elastic Modulus in X: 8.99E+010; Poisson's Ration in XY: 0.249; Shear Modulus in XY: 3.5989E+010; Thermal Expansion Coefficient in X: 8e-006; Thermal Conductivity in X: 1.034; Specific Heat: 550
S-TIH11,,,,,3240,,Elastic Modulus in X: 9.12E+010; Poisson's Ration in XY: 0.255; Shear Modulus in XY: 3.6335E+010; Thermal Expansion Coefficient in X: 9e-006; Thermal Conductivity in X: 1.017; Specific Heat: 550
S-TIH10,,,,,3060,,Elastic Modulus in X: 1.024E+011; Poisson's Ration in XY: 0.243; Shear Modulus in XY: 4.1191E+010; Thermal Expansion Coefficient in X: 8e-006; Thermal Conductivity in X: 1.043; Specific Heat: 550
S-TIH6,,,,,3370,,Elastic Modulus in X: 9.309999923E+010; Poisson's Ration in XY: 0.261; Shear Modulus in XY: 3.69149993E+010; Thermal Expansion Coefficient in X: 9e-006; Thermal Conductivity in X: 1.011; Specific Heat: 550
S-TIH4,91900000000.000000,,36643000000.000000,0.000008,,1.010000,Poissons Ratio: 0.254000; Density: 3150.000000; Specific Heat: 550.000000
S-TIH3,,,,,3110,,Elastic Modulus in X: 9.08E+010; Poisson's Ration in XY: 0.254; Shear Modulus in XY: 3.6204E+010; Thermal Expansion Coefficient in X: 8e-006; Thermal Conductivity in X: 1.027; Specific Heat: 550
S-TIH1,88400000000.000000,,35445000000.000000,0.000008,,1.018000,Poissons Ratio: 0.247000; Density: 3060.000000; Specific Heat: 550.000000
S-TIM39,,,,,2920,,Elastic Modulus in X: 8.17E+010; Poisson's Ration in XY: 0.246; Shear Modulus in XY: 3.2785E+010; Thermal Expansion Coefficient in X: 9e-006; Thermal Conductivity in X: 0.988; Specific Heat: 550
S-TIM35,,,,,2960,,Elastic Modulus in X: 8.75E+010; Poisson's Ration in XY: 0.238; Shear Modulus in XY: 3.5339E+010; Thermal Expansion Coefficient in X: 8e-006; Thermal Conductivity in X: 1.049; Specific Heat: 550
S-TIM28,85500000000.000000,,34420000000.000000,0.000008,,1.006000,Poissons Ratio: 0.242000; Density: 2980.000000; Specific Heat: 550.000000
S-TIM27,,,,,2760,,Elastic Modulus in X: 7.93E+010; Poisson's Ration in XY: 0.236; Shear Modulus in XY: 3.2079E+010; Thermal Expansion Coefficient in X: 8e-006; Thermal Conductivity in X: 1.035; Specific Heat: 550
S-TIM25,,,,,2910,,Elastic Modulus in X: 8.41E+010; Poisson's Ration in XY: 0.236; Shear Modulus in XY: 3.4021E+010; Thermal Expansion Coefficient in X: 8e-006; Thermal Conductivity in X: 1.046; Specific Heat: 550
S-TIM22,,,,,2790,,Elastic Modulus in X: 7.98E+010; Poisson's Ration in XY: 0.238; Shear Modulus in XY: 3.2229E+010; Thermal Expansion Coefficient in X: 8e-006; Thermal Conductivity in X: 1.024; Specific Heat: 550
S-TIM8,,,,,2630,,Elastic Modulus in X: 7.5E+010; Poisson's Ration in XY: 0.231; Shear Modulus in XY: 3.0463E+010; Thermal Expansion Coefficient in X: 8e-006; Thermal Conductivity in X: 1.034; Specific Heat: 550
S-TIM5,,,,,2630,,Elastic Modulus in X: 7.63E+010; Poisson's Ration in XY: 0.233; Shear Modulus in XY: 3.0941E+010; Thermal Expansion Coefficient in X: 8e-006; Thermal Conductivity in X: 1.04; Specific Heat: 550
S-TIM3,,,,,2670,,Elastic Modulus in X: 7.79E+010; Poisson's Ration in XY: 0.229; Shear Modulus in XY: 3.1692E+010; Thermal Expansion Coefficient in X: 8e-006; Thermal Conductivity in X: 1.044; Specific Heat: 550
S-TIM2,77600000000.000000,,31545000000.000000,0.000008,,1.394000,Poissons Ratio: 0.230000; Density: 2690.000000; Specific Heat: 550.000000
S-TIM1,,,,,2710,,Elastic Modulus in X: 7.86E+010; Poisson's Ration in XY: 0.234; Shear Modulus in XY: 3.1848E+010; Thermal Expansion Coefficient in X: 8e-006; Thermal Conductivity in X: 1.043; Specific Heat: 550
S-TIL27,,,,,2580,,Elastic Modulus in X: 7.49E+010; Poisson's Ration in XY: 0.217; Shear Modulus in XY: 3.0772E+010; Thermal Expansion Coefficient in X: 7e-006; Thermal Conductivity in X: 1.07; Specific Heat: 550
S-TIL26,,,,,2570,,Elastic Modulus in X: 7.39E+010; Poisson's Ration in XY: 0.222; Shear Modulus in XY: 3.0237E+010; Thermal Expansion Coefficient in X: 8e-006; Thermal Conductivity in X: 1.054; Specific Heat: 550
S-TIL25,,,,,2590,,Elastic Modulus in X: 7.53E+010; Poisson's Ration in XY: 0.22; Shear Modulus in XY: 3.0861E+010; Thermal Expansion Coefficient in X: 7e-006; Thermal Conductivity in X: 1.054; Specific Heat: 550
S-TIL6,,,,,2500,,Elastic Modulus in X: 6.48E+010; Poisson's Ration in XY: 0.146; Shear Modulus in XY: 2.8272E+010; Thermal Expansion Coefficient in X: 8e-006; Thermal Conductivity in X: 1.059; Specific Heat: 550
S-TIL2,,,,,2520,,Elastic Modulus in X: 6.99E+010; Poisson's Ration in XY: 0.22; Shear Modulus in XY: 2.8648E+010; Thermal Expansion Coefficient in X: 8e-006; Thermal Conductivity in X: 1.051; Specific Heat: 550
S-TIL1,,,,,2540,,Elastic Modulus in X: 7.05E+010; Poisson's Ration in XY: 0.222; Shear Modulus in XY: 2.8846E+010; Thermal Expansion Coefficient in X: 9e-006; Thermal Conductivity in X: 1.039; Specific Heat: 550
S-PHM53,,,,,3510,,Elastic Modulus in X: 7.08E+010; Poisson's Ration in XY: 0.285; Shear Modulus in XY: 2.7549E+010; Thermal Expansion Coefficient in X: 9e-006; Thermal Conductivity in X: 0.615; Specific Heat: 550
S-PHM52,71500000000.000000,,27670000000.000000,0.000010,,0.599000,Poissons Ratio: 0.292000; Density: 3670.000000; Specific Heat: 550.000000
S-BAH32,,,,,3260,,Elastic Modulus in X: 9.04E+010; Poisson's Ration in XY: 0.26; Shear Modulus in XY: 3.5873E+010; Thermal Expansion Coefficient in X: 7e-006; Thermal Conductivity in X: 0.921; Specific Heat: 550
S-BAH28,,,,,3670,,Elastic Modulus in X: 9.11E+010; Poisson's Ration in XY: 0.213; Shear Modulus in XY: 3.7552E+010; Thermal Expansion Coefficient in X: 7e-006; Thermal Conductivity in X: 0.889; Specific Heat: 550
S-BAH27,,,,,3670,,Elastic Modulus in X: 9.36E+010; Poisson's Ration in XY: 0.272; Shear Modulus in XY: 3.6792E+010; Thermal Expansion Coefficient in X: 6e-006; Thermal Conductivity in X: 0.869; Specific Heat: 550
S-BAH11,,,,,3590,,Elastic Modulus in X: 9.29E+010; Poisson's Ration in XY: 0.274; Shear Modulus in XY: 3.646E+010; Thermal Expansion Coefficient in X: 7e-006; Thermal Conductivity in X: 0.858; Specific Heat: 550
S-BAH10,96200000000.000000,,37785000000.000000,0.000007,,0.902000,Poissons Ratio: 0.273000; Density: 3480.000000; Specific Heat: 550.000000
S-BAM12,,,,,3180,,Elastic Modulus in X: 9.04E+010; Poisson's Ration in XY: 0.253; Shear Modulus in XY: 3.6073E+010; Thermal Expansion Coefficient in X: 8e-006; Thermal Conductivity in X: 0.954; Specific Heat: 550
S-BAM4,,,,,2910,,Elastic Modulus in X: 7.62E+010; Poisson's Ration in XY: 0.244; Shear Modulus in XY: 3.0627E+010; Thermal Expansion Coefficient in X: 8e-006; Thermal Conductivity in X: 0.931; Specific Heat: 550
S-BAM3,,,,,2750,,Elastic Modulus in X: 7.71E+010; Poisson's Ration in XY: 0.242; Shear Modulus in XY: 3.1039E+010; Thermal Expansion Coefficient in X: 8e-006; Thermal Conductivity in X: 0.965; Specific Heat: 550
S-BAL42,,,,,3190,,Elastic Modulus in X: 8.47E+010; Poisson's Ration in XY: 0.246; Shear Modulus in XY: 3.3989E+010; Thermal Expansion Coefficient in X: 7e-006; Thermal Conductivity in X: 0.974; Specific Heat: 550
S-BAL41,,,,,2780,,Elastic Modulus in X: 8.9E+010; Poisson's Ration in XY: 0.242; Shear Modulus in XY: 3.5829E+010; Thermal Expansion Coefficient in X: 8e-006; Thermal Conductivity in X: 1.043; Specific Heat: 550
S-BAL35,83200000000.000000,,33280000000.000000,0.000006000000000,,0.915000,Poissons Ratio: 0.250000; Density: 3310.000000; Specific Heat: 550.000000
S-BAL14,81100000000.000000,,32702000000.000000,0.000008000000000,,0.967000,Poissons Ratio: 0.240000; Density: 2890.000000; Specific Heat: 550.000000
S-BAL12,,,,,2750,,Elastic Modulus in X: 7.1E+010; Poisson's Ration in XY: 0.161; Shear Modulus in XY: 3.0577E+010; Thermal Expansion Coefficient in X: 9e-006; Thermal Conductivity in X: 0.982; Specific Heat: 550
S-BAL11,,,,,3020,,Elastic Modulus in X: 8.19E+010; Poisson's Ration in XY: 0.237; Shear Modulus in XY: 3.3104E+010; Thermal Expansion Coefficient in X: 7e-006; Thermal Conductivity in X: 0.974; Specific Heat: 550
S-BAL3,,,,,2980,,Elastic Modulus in X: 7.19E+010; Poisson's Ration in XY: 0.249; Shear Modulus in XY: 2.8783E+010; Thermal Expansion Coefficient in X: 1e-005; Thermal Conductivity in X: 0.864; Specific Heat: 550
S-BAL2,,,,,2890,,Elastic Modulus in X: 7.27E+010; Poisson's Ration in XY: 0.245; Shear Modulus in XY: 2.9197E+010; Thermal Expansion Coefficient in X: 9e-006; Thermal Conductivity in X: 0.901; Specific Heat: 550
S-NSL36,,,,,2460,,Elastic Modulus in X: 6.4E+010; Poisson's Ration in XY: 0.139; Shear Modulus in XY: 2.8095E+010; Thermal Expansion Coefficient in X: 8e-006; Thermal Conductivity in X: 1.089; Specific Heat: 550
S-NSL5,,,,,2490,,Elastic Modulus in X: 6.91E+010; Poisson's Ration in XY: 0.14; Shear Modulus in XY: 3.0307E+010; Thermal Expansion Coefficient in X: 8e-006; Thermal Conductivity in X: 1.058; Specific Heat: 550
S-NSL3,,,,,2480,,Elastic Modulus in X: 7E+010; Poisson's Ration in XY: 0.217; Shear Modulus in XY: 2.8759E+010; Thermal Expansion Coefficient in X: 9e-006; Thermal Conductivity in X: 1.026; Specific Heat: 550
S-NBH55,1.053E+011,0.269,4.3775E+010,8.2e-006,3490,0.994,Specific Heat: 550
S-BSM81,,,,,3060,,Elastic Modulus in X: 1.057E+011; Poisson's Ration in XY: 0.271; Shear Modulus in XY: 4.1581E+010; Thermal Expansion Coefficient in X: 6e-006; Thermal Conductivity in X: 1.001; Specific Heat: 550
S-BSM71,,,,,3740,,Elastic Modulus in X: 8.62E+010; Poisson's Ration in XY: 0.273; Shear Modulus in XY: 3.3857E+010; Thermal Expansion Coefficient in X: 7e-006; Thermal Conductivity in X: 0.773; Specific Heat: 550
S-BSM28,,,,,3230,,Elastic Modulus in X: 8.53E+010; Poisson's Ration in XY: 0.258; Shear Modulus in XY: 3.3903E+010; Thermal Expansion Coefficient in X: 8e-006; Thermal Conductivity in X: 0.878; Specific Heat: 550
S-BSM25,,,,,3500,,Elastic Modulus in X: 9.51E+010; Poisson's Ration in XY: 0.272; Shear Modulus in XY: 3.7382E+010; Thermal Expansion Coefficient in X: 7e-006; Thermal Conductivity in X: 0.891; Specific Heat: 550
S-BSM22,,,,,3240,,Elastic Modulus in X: 8.74E+010; Poisson's Ration in XY: 0.265; Shear Modulus in XY: 3.4545E+010; Thermal Expansion Coefficient in X: 7e-006; Thermal Conductivity in X: 0.916; Specific Heat: 550
S-BSM18,,,,,3690,,Elastic Modulus in X: 8.85E+010; Poisson's Ration in XY: 0.268; Shear Modulus in XY: 3.4897E+010; Thermal Expansion Coefficient in X: 7e-006; Thermal Conductivity in X: 0.815; Specific Heat: 550
S-BSM16,,,,,3590,,Elastic Modulus in X: 8.78E+010; Poisson's Ration in XY: 0.262; Shear Modulus in XY: 3.4786E+010; Thermal Expansion Coefficient in X: 7e-006; Thermal Conductivity in X: 0.835; Specific Heat: 550
S-BSM15,,,,,3600,,Elastic Modulus in X: 8.54E+010; Poisson's Ration in XY: 0.265; Shear Modulus in XY: 3.3755E+010; Thermal Expansion Coefficient in X: 6e-006; Thermal Conductivity in X: 0.845; Specific Heat: 550
S-BSM14,,,,,3430,,Elastic Modulus in X: 8.49E+010; Poisson's Ration in XY: 0.257; Shear Modulus in XY: 3.3771E+010; Thermal Expansion Coefficient in X: 6e-006; Thermal Conductivity in X: 0.891; Specific Heat: 550
S-BSM10,,,,,3600,,Elastic Modulus in X: 8.35E+010; Poisson's Ration in XY: 0.266; Shear Modulus in XY: 3.2978E+010; Thermal Expansion Coefficient in X: 6e-006; Thermal Conductivity in X: 0.822; Specific Heat: 550
S-BSM9,,,,,3220,,Elastic Modulus in X: 8.65E+010; Poisson's Ration in XY: 0.264; Shear Modulus in XY: 3.4217E+010; Thermal Expansion Coefficient in X: 6e-006; Thermal Conductivity in X: 0.916; Specific Heat: 550
S-BSM4,,,,,3570,,Elastic Modulus in X: 8.16E+010; Poisson's Ration in XY: 0.264; Shear Modulus in XY: 3.2253E+010; Thermal Expansion Coefficient in X: 7e-006; Thermal Conductivity in X: 0.836; Specific Heat: 550
S-BSM2,,,,,3530,,Elastic Modulus in X: 7.8E+010; Poisson's Ration in XY: 0.264; Shear Modulus in XY: 3.0854E+010; Thermal Expansion Coefficient in X: 6e-006; Thermal Conductivity in X: 0.802; Specific Heat: 550
S-BSL7,,,,,2520,,Elastic Modulus in X: 8E+010; Poisson's Ration in XY: 0.205; Shear Modulus in XY: 3.3195E+010; Thermal Expansion Coefficient in X: 7e-006; Thermal Conductivity in X: 1.13; Specific Heat: 550
S-FSL5,62300000000.000000,,25387000000.000000,0.000009000000000,,1.007000,Poissons Ratio: 0.227000; Density: 2460.000000; Specific Heat: 550.000000
S-FPL53,,,,,3620,,Elastic Modulus in X: 6.910000333E+010; Poisson's Ration in XY: 0.303; Shear Modulus in XY: 2.651600077E+010; Thermal Expansion Coefficient in X: 1.4e-005; Thermal Conductivity in X: 0.857; Specific Heat: 550
S-FPL52,,,,,3530,,Elastic Modulus in X: 7.17E+010; Poisson's Ration in XY: 0.299; Shear Modulus in XY: 2.7598E+010; Thermal Expansion Coefficient in X: 1.3e-005; Thermal Conductivity in X: 0.849; Specific Heat: 550
S-FPL51,,,,,3620,,Elastic Modulus in X: 7.27E+010; Poisson's Ration in XY: 0.299; Shear Modulus in XY: 2.7983E+010; Thermal Expansion Coefficient in X: 1.3e-005; Thermal Conductivity in X: 0.78; Specific Heat: 550
PBM2Y,,0.223,,8.6e-006,3610,0.814,
BSL7Y,,0.207,,68,2500,1.182,Tensile Strength: 30000000
S-FPM3,8.06E+010,0.291,,1.15e-005,3640,0.805,
S-FPM2,7.5E+10,0.287,,1.17e-05,4170,0.624,
S-NBH56,1.067E+11,0.249,,0.00077,3490,1.12,
S-NBH53,1.097E+11,0.236,4.3775E+10,7e-06,3280,1.124,Specific Heat: 550
SF6HT,5.499999846E+10,0.244,2.21099991E+10,8e-06,5180,0.673,Specific Heat: 389
SF66,51000000512.000000,,20270000128.000000,0.000009,,0.530000,Poissons Ratio: 0.258000; Density: 6025.000000; Specific Heat: 340.000000
SF6,54999998464.000000,,22109999104.000000,0.000008,,0.673000,Poissons Ratio: 0.244000; Density: 5180.000000; Specific Heat: 389.000000
SF57HHT,54000001024.000000,,21629999104.000000,0.000008,,0.620000,Poissons Ratio: 0.248000; Density: 5510.000000; Specific Heat: 360.000000
SF57,54000001024.000000,,21629999104.000000,0.000008,,0.620000,Poissons Ratio: 0.248000; Density: 5510.000000; Specific Heat: 360.000000
SF56A,57000001536.000000,,23000000512.000000,0.000008,,0.650000,Poissons Ratio: 0.239000; Density: 4920.000000; Specific Heat: 410.000000
SF5,56000000000.000000,,22709999616.000000,0.000008,,0.650000,Poissons Ratio: 0.233000; Density: 4070.000000; Specific Heat: 410.000000
SF4,56000000000.000000,,22560000000.000000,0.000008,,0.650000,Poissons Ratio: 0.241000; Density: 4790.000000; Specific Heat: 410.000000
SF2,54999998464.000000,,22410000384.000000,0.000008,,0.735000,Poissons Ratio: 0.227000; Density: 3860.000000; Specific Heat: 498.000000
SF15,59999997952.000000,,24290000896.000000,0.000008,,0.770000,Poissons Ratio: 0.235000; Density: 4060.000000; Specific Heat: 440.000000
SF14,65000001536.000000,,26400000000.000000,0.000007,,0.770000,Poissons Ratio: 0.231000; Density: 4540.000000; Specific Heat: 440.000000
SF11,65999998976.000000,,26720000000.000000,0.000006,,0.737000,Poissons Ratio: 0.235000; Density: 4740.000000; Specific Heat: 431.000000
SF10,64000000000.000000,,25969999872.000000,0.000008,,0.741000,Poissons Ratio: 0.232000; Density: 4280.000000; Specific Heat: 465.000000
SF1,56000000000.000000,,22730000384.000000,0.000008,,0.740000,Poissons Ratio: 0.232000; Density: 4460.000000; Specific Heat: 465.000000
P-SK57,92659998720.000000,,37090000896.000000,0.000007,,1.010000,Poissons Ratio: 0.249000; Density: 3012.000000; Specific Heat: 760.000000
P-PK67,90199998464.000000,,36139999232.000000,0.000006,,0.790000,Poissons Ratio: 0.248000; Density: 4236.000000; Specific Heat: 530.000000
P-PK53,59370000384.000000,,23360000000.000000,0.000013,,0.640000,Poissons Ratio: 0.271000; Density: 2827.000000; Specific Heat: 770.000000
P-LASF47,119560003584.000000,,46060000.000000,0.000006,,0.850000,Poissons Ratio: 0.298000; Density: 4538.000000; Specific Heat: 550.000000
N-ZK7,70000001024.000000,,28829999104.000000,0.000005,,1.042000,Poissons Ratio: 0.214000; Density: 2490.000000; Specific Heat: 770.000000
N-SSK8,83999997952.000000,,33570000896.000000,0.000007,,0.840000,Poissons Ratio: 0.251000; Density: 3268.000000; Specific Heat: 640.000000
N-SSK5,87999995904.000000,,34430001152.000000,0.000007,,0.810000,Poissons Ratio: 0.278000; Density: 3710.000000; Specific Heat: 580.000000
N-SSK2,82000003072.000000,,32509999104.000000,0.000006,,0.810000,Poissons Ratio: 0.261000; Density: 3525.000000; Specific Heat: 580.000000
N-SK5,8.399999795E+10,0.256,3.344E+10,5e-06,3300,0.99,Specific Heat: 560
N-SK4,83999997952.000000,,33309999104.000000,0.000006,,0.830000,Poissons Ratio: 0.261000; Density: 3535.000000; Specific Heat: 570.000000
N-SK2,7.799999693E+010,0.263,3.088E+010,0.000006000000000,3550,0.776,Specific Heat: 595
N-SK16,89000001536.000000,,35209998336.000000,0.000006,,0.818000,Poissons Ratio: 0.264000; Density: 3580.000000; Specific Heat: 578.000000
N-SK15,83999997952.000000,,33199998976.000000,0.000007,,0.770000,Poissons Ratio: 0.265000; Density: 3620.000000; Specific Heat: 570.000000
N-SK14,86000001024.000000,,34100000768.000000,0.000006,,0.851000,Poissons Ratio: 0.261000; Density: 3440.000000; Specific Heat: 636.000000
N-SK11,79000002560.000000,,31879999488.000000,0.000006,,1.030000,Poissons Ratio: 0.239000; Density: 3080.000000; Specific Heat: 770.000000
N-SF8,87999995904.000000,,35340001280.000000,0.000009,,1.030000,Poissons Ratio: 0.245000; Density: 2904.000000; Specific Heat: 770.000000
N-SF6HT,92999999488.000000,,36849999872.000000,0.000009,,0.960000,Poissons Ratio: 0.262000; Density: 3369.000000; Specific Heat: 690.000000
N-SF66,94900002816.000000,,37689999360.000000,0.000006,,0.800000,Poissons Ratio: 0.259000; Density: 3996.000000; Specific Heat: 540.000000
N-SF64,87999995904.000000,,35340001280.000000,0.000008,,0.980000,Poissons Ratio: 0.245000; Density: 2989.000000; Specific Heat: 750.000000
N-SF6,92999999488.000000,,36849999872.000000,0.000010,,0.960000,Poissons Ratio: 0.262000; Density: 3369.000000; Specific Heat: 690.000000
N-SF57HT,96000000000.000000,,38100000768.000000,0.000008,,0.990000,Poissons Ratio: 0.260000; Density: 3533.000000; Specific Heat: 660.000000
N-SF57,96000000000.000000,,38100000768.000000,0.000008,,0.990000,Poissons Ratio: 0.260000; Density: 3533.000000; Specific Heat: 660.000000
N-SF56,90999996416.000000,,36250001408.000000,0.000009,,0.940000,Poissons Ratio: 0.255000; Density: 3280.000000; Specific Heat: 700.000000
N-SF5,,,,,2858,,Elastic Modulus in X: 8.699999846E+010; Poisson's Ration in XY: 0.237; Shear Modulus in XY: 3.51700009E+010; Thermal Expansion Coefficient in X: 8e-006; Thermal Conductivity in X: 1; Specific Heat: 770
N-SF4,89999998976.000000,,35830001664.000000,0.000009,,0.950000,Poissons Ratio: 0.256000; Density: 3145.000000; Specific Heat: 760.000000
N-SF15,89999998976.000000,,36200001536.000000,0.000008,,1.040000,Poissons Ratio: 0.243000; Density: 2921.000000; Specific Heat: 760.000000
N-SF14,88300003328.000000,,35070001152.000000,0.000009,,1.000000,Poissons Ratio: 0.259000; Density: 3118.000000; Specific Heat: 750.000000
N-SF11,92000002048.000000,,36600000512.000000,0.000009,,0.950000,Poissons Ratio: 0.257000; Density: 3224.000000; Specific Heat: 710.000000
N-SF10,86999998464.000000,,34739998720.000000,0.000009,,0.960000,Poissons Ratio: 0.252000; Density: 3050.000000; Specific Heat: 740.000000
N-SF1,89999998976.000000,,35999997952.000000,0.000009,,1.000000,Poissons Ratio: 0.250000; Density: 3025.000000; Specific Heat: 750.000000
N-PSK53A,76130000896.000000,,26549999616.000000,0.000009,,0.640000,Poissons Ratio: 0.288000; Density: 3568.000000; Specific Heat: 590.000000
N-PSK53,77999996928.000000,,30279999488.000000,0.000009,,0.990000,Poissons Ratio: 0.288000; Density: 3600.000000; Specific Heat: 682.000000
N-PSK3,83999997952.000000,,34260000768.000000,0.000006,,0.990000,Poissons Ratio: 0.226000; Density: 2910.000000; Specific Heat: 682.000000
N-PK52A,70999998464.000000,,27349999616.000000,0.000013,,0.730000,Poissons Ratio: 0.298000; Density: 3747.000000; Specific Heat: 670.000000
N-PK51,73999998976.000000,,28569999360.000000,0.000012,,0.650000,Poissons Ratio: 0.295000; Density: 3855.000000; Specific Heat: 620.000000
N-LASF9,108589998080.000000,,42149998592.000000,0.000008,,0.790000,Poissons Ratio: 0.288000; Density: 4410.000000; Specific Heat: 530.000000
N-LASF45,115999997952.000000,,45279997952.000000,0.000009,,1.020000,Poissons Ratio: 0.281000; Density: 3626.000000; Specific Heat: 660.000000
N-LASF44,124000002048.000000,,47950000.000000,0.000006,,0.820000,Poissons Ratio: 0.293000; Density: 4440.000000; Specific Heat: 530.000000
N-LASF43,114000003072.000000,,44189999104.000000,0.000007,,0.810000,Poissons Ratio: 0.290000; Density: 4260.000000; Specific Heat: 550.000000
N-LASF41,124000002048.000000,,47909998592.000000,0.000007,,0.790000,Poissons Ratio: 0.294000; Density: 4845.000000; Specific Heat: 490.000000
N-LASF40,111000002560.000000,,42560000000.000000,0.000007,,0.810000,Poissons Ratio: 0.304000; Density: 4430.000000; Specific Heat: 550.000000
N-LASF31A,125510000640.000000,,48240001024.000000,0.000008,,0.790000,Poissons Ratio: 0.301000; Density: 5510.000000; Specific Heat: 440.000000
N-LAK9,109999996928.000000,,42800001024.000000,0.000006,,0.908000,Poissons Ratio: 0.285000; Density: 3510.000000; Specific Heat: 649.000000
N-LAK8,115000000512.000000,,44609998848.000000,0.000006,,0.840000,Poissons Ratio: 0.289000; Density: 3749.000000; Specific Heat: 620.000000
N-LAK7,8.999999898E+10,0.277,3.524000154E+10,7e-06,3840,0.74,Specific Heat: 530
N-LAK34,117000003584.000000,,45349998592.000000,0.000007,,0.820000,Poissons Ratio: 0.290000; Density: 4020.000000; Specific Heat: 520.000000
N-LAK33A,121000001536.000000,,46829998080.000000,0.000007,,0.810000,Poissons Ratio: 0.292000; Density: 4216.000000; Specific Heat: 550.000000
N-LAK22,89999998976.000000,,35549999104.000000,0.000007,,0.880000,Poissons Ratio: 0.266000; Density: 3768.000000; Specific Heat: 550.000000
N-LAK21,90999996416.000000,,35769999360.000000,0.000008,,0.880000,Poissons Ratio: 0.272000; Density: 3740.000000; Specific Heat: 590.000000
N-LAK14,111000002560.000000,,33770000384.000000,0.000009,,0.860000,Poissons Ratio: 0.283000; Density: 3630.000000; Specific Heat: 640.000000
N-LAK12,86999998464.000000,,33770000384.000000,0.000009,,0.860000,Poissons Ratio: 0.288000; Density: 4100.000000; Specific Heat: 640.000000
N-LAK10,115999997952.000000,,45099999232.000000,0.000007,,0.860000,Poissons Ratio: 0.286000; Density: 3689.000000; Specific Heat: 640.000000
N-LAF7,96000000000.000000,,37769998336.000000,0.000008,,0.830000,Poissons Ratio: 0.271000; Density: 3730.000000; Specific Heat: 620.000000
N-LAF36,109999996928.000000,,42149998592.000000,0.000007,,0.790000,Poissons Ratio: 0.305000; Density: 4431.000000; Specific Heat: 540.000000
N-LAF35,108999999488.000000,,41890000896.000000,0.000006,,0.800000,Poissons Ratio: 0.301000; Density: 4115.000000; Specific Heat: 570.000000
N-LAF34,122999996416.000000,,47600001024.000000,0.000007,,0.560000,Poissons Ratio: 0.292000; Density: 4240.000000; Specific Heat: 800.000000
N-LAF33,111000002560.000000,,42659999744.000000,0.000007,,0.800000,Poissons Ratio: 0.301000; Density: 4360.000000; Specific Heat: 570.000000
N-LAF3,95000002560.000000,,36940001280.000000,0.000009,,0.830000,Poissons Ratio: 0.286000; Density: 4140.000000; Specific Heat: 550.000000
N-LAF21,124000002048.000000,,47879999488.000000,0.000007,,0.830000,Poissons Ratio: 0.295000; Density: 4281.000000; Specific Heat: 550.000000
N-LAF2,93999996928.000000,,36489998336.000000,0.000009,,0.670000,Poissons Ratio: 0.288000; Density: 4295.000000; Specific Heat: 510.000000
N-KZFS8,102719995904.000000,,41150001152.000000,0.000009,,1.050000,Poissons Ratio: 0.248000; Density: 3204.000000; Specific Heat: 760.000000
N-KZFS4,7.799999693E+10,0.241,3.143000064E+10,0.000007300000000,3000,0.84,Specific Heat: 760; Tensile Strength: 7000000; Yield Strength: 7000000
N-KZFS2,65999998976.000000,,26069999616.000000,0.000005,,0.810000,Poissons Ratio: 0.266000; Density: 2552.000000; Specific Heat: 830.000000
N-KZFS11,79000002560.000000,,31569999872.000000,0.000008,,0.810000,Poissons Ratio: 0.251000; Density: 3196.000000; Specific Heat: 690.000000
N-KF9,65999998976.000000,,26940000256.000000,0.000011,,1.040000,Poissons Ratio: 0.225000; Density: 2499.000000; Specific Heat: 860.000000
N-K5,7.099999846E+010,0.224,2.899999949E+010,0.000008200000000,2590,0.95,Specific Heat: 783
N-FK51A,80999997440.000000,,31320000512.000000,0.000015,,0.760000,Poissons Ratio: 0.293000; Density: 3675.000000; Specific Heat: 690.000000
N-FK5,62000001024.000000,,25159999488.000000,0.000010,,0.925000,Poissons Ratio: 0.232000; Density: 2450.000000; Specific Heat: 808.000000
N-F2,82000003072.000000,,33390000128.000000,0.000009,,1.050000,Poissons Ratio: 0.228000; Density: 2651.000000; Specific Heat: 810.000000
N-BK7,8.2E+10,0.206,3.4E+10,8e-06,2510,1.114,Specific Heat: 858
N-BK10,70999998464.000000,,29510000640.000000,0.000007,,1.320000,Poissons Ratio: 0.203000; Density: 2390.000000; Specific Heat: 810.000000
N-BASF64,105000001536.000000,,41529999360.000000,0.000009,,0.940000,Poissons Ratio: 0.264000; Density: 3200.000000; Specific Heat: 660.000000
N-BASF2,83999997952.000000,,33679998976.000000,0.000008,,0.940000,Poissons Ratio: 0.247000; Density: 3151.000000; Specific Heat: 660.000000
N-BALF5,80999997440.000000,,33359998976.000000,0.000008,,1.050000,Poissons Ratio: 0.214000; Density: 2614.000000; Specific Heat: 810.000000
N-BALF4,76999999488.000000,,30919999488.000000,0.000007,,0.850000,Poissons Ratio: 0.245000; Density: 3111.000000; Specific Heat: 690.000000
N-BAK4,7.699999949E+010,0.24,3.105000038E+010,0.000007000000000,3046,0.88,Specific Heat: 680
N-BAK2,70999998464.000000,,28789999616.000000,0.000009,,0.920000,Poissons Ratio: 0.233000; Density: 2860.000000; Specific Heat: 690.000000
N-BAK1,73000001536.000000,,29149999104.000000,0.000009,,0.795000,Poissons Ratio: 0.252000; Density: 3190.000000; Specific Heat: 687.000000
N-BAF52,86000001024.000000,,34759999488.000000,0.000008,,0.960000,Poissons Ratio: 0.237000; Density: 3045.000000; Specific Heat: 680.000000
N-BAF51,90999996416.000000,,36050000.000000,0.000009,,0.670000,Poissons Ratio: 0.262000; Density: 3333.000000; Specific Heat: 840.000000
N-BAF4,85000003584.000000,,34520000.000000,0.000008,,1.020000,Poissons Ratio: 0.231000; Density: 2889.000000; Specific Heat: 740.000000
N-BAF3,82000003072.000000,,33440000000.000000,0.000008,,1.040000,Poissons Ratio: 0.226000; Density: 2792.000000; Specific Heat: 760.000000
N-BAF10,89000001536.000000,,35009998848.000000,0.000007,,0.780000,Poissons Ratio: 0.271000; Density: 3745.000000; Specific Heat: 560.000000
LLF1,5.999999795E+010,0.208,2.48299991E+010,0.000008100000000,2940,0.866,Specific Heat: 650
LF5,59000000512.000000,,24120000512.000000,0.000009,,0.866000,Poissons Ratio: 0.223000; Density: 3220.000000; Specific Heat: 657.000000
LAFN7,80000000000.000000,,31249999872.000000,0.000005,,0.770000,Poissons Ratio: 0.280000; Density: 4380.000000; Specific Heat: 636.000000
KZFSN5,65000001536.000000,,25489999872.000000,0.000006,,0.766000,Poissons Ratio: 0.275000; Density: 3460.000000; Specific Heat: 636.000000
KZFSN4,59999997952.000000,,23530000384.000000,0.000005,,0.766000,Poissons Ratio: 0.275000; Density: 3200.000000; Specific Heat: 636.000000
KZFS12,65999998976.000000,,25799999488.000000,0.000005,,0.710000,Poissons Ratio: 0.279000; Density: 3836.000000; Specific Heat: 540.000000
K7,69000003584.000000,,28419999744.000000,0.000010,,1.120000,Poissons Ratio: 0.214000; Density: 2530.000000; Specific Heat: 770.000000
K10,65000001536.000000,,27310000128.000000,0.000007,,1.120000,Poissons Ratio: 0.190000; Density: 2520.000000; Specific Heat: 770.000000
F5,57999998976.000000,,23769999360.000000,0.000009,,0.768000,Poissons Ratio: 0.220000; Density: 3470.000000; Specific Heat: 553.000000
F4,56000000000.000000,,22909999104.000000,0.000009,,0.768000,Poissons Ratio: 0.222000; Density: 3580.000000; Specific Heat: 553.000000
SF57HT,,,,,5510,,Elastic Modulus in X: 5.400000102E+010; Poisson's Ration in XY: 0.248; Shear Modulus in XY: 2.16299991E+010; Thermal Expansion Coefficient in X: 8e-006; Thermal Conductivity in X: 0.62; Specific Heat: 360
F2,57000001536.000000,,23360000000.000000,0.000009,,0.780000,Poissons Ratio: 0.220000; Density: 3599.000000; Specific Heat: 557.000000
BK7-G18,,,,,2510,,Elastic Modulus in X: 8.2E+010; Poisson's Ration in XY: 0.206; Shear Modulus in XY: 3.4E+010; Thermal Expansion Coefficient in X: 8e-006; Thermal Conductivity in X: 1.114; Specific Heat: 858
P-SF67,,0,,6.2e-06,4240,,Specific Heat: 530
N-SF2,8.6E+10,0.231,3.5E+10,0.000006700000000,2720,1.14,Specific Heat: 790
B270,7.15E+010,0.219,2.93E+010,0.000009400000000,2550,,
N-KZFS5,2000000000,0.243,,6.4e-006,3041,0.95,Specific Heat: 730
Titanium Grade 12,102731903363.667450,,41023813759.316872,0.000005,,24.900000,Poissons Ratio: 0.330000; Density: 4511.825740; Specific Heat: 460.000000; Tensile Strength: 619838799.489510; Yield Strength: 479875199.604782
T.B.D,399895999670.651860,,155821544699.254000,0.000044,,163.300000,Poissons Ratio: 0.280000; Density: 19292.899025; Specific Heat: 134.000000; Tensile Strength: 979055723.331596; Yield Strength: 751528689.036225
CDA BRASS ALLOY 360,99999997952.000000,,36999999488.000000,0.000018,,110.000000,Poissons Ratio: 0.330000; Density: 8500.000000; Specific Heat: 390.000000; Tensile Strength: 478412992.000000; Yield Strength: 239688992.000000
CDA COPPER ALLOY 145,,,,,8900,,Elastic Modulus in X: 1.099999969E+011; Poisson's Ration in XY: 0.37; Shear Modulus in XY: 4E+010; Thermal Expansion Coefficient in X: 2.4e-005; Thermal Conductivity in X: 390; Specific Heat: 390; Tensile Strength in X: 394380000; Yield Strength: 258646000
TUNGSTEN,399895999670.651860,,155821544699.254000,0.000044,,163.300000,Poissons Ratio: 0.280000; Density: 19292.899025; Specific Heat: 134.000000; Tensile Strength: 979055723.331596; Yield Strength: 751528689.036225
TITANIUM GRADE 5 (Ti-6Al-4V),1.137634954E+011,0.33,4.398855155E+010,0.000008600000000,4428.786003,6.7,Specific Heat: 526.3; Tensile Strength: 903213205.8; Compressive Strength: 861844662; Yield Strength: 827370875.5
AlBeMet,,,,,2071.011055,,Elastic Modulus in X: 1.930532043E+011; Poisson's Ration in XY: 0.17; Shear Modulus in XY: 8.204761183E+010; Thermal Expansion Coefficient in X: 13.91; Thermal Conductivity in X: 210; Specific Heat: 1560; Tensile Strength in X: 446780272.8; Yield Strength: 321985165.7
