Repository: optomachina/Material-Script

# Material Properties Scraper

A Python script to extract material properties from SolidWorks material XML files and export them to CSV format.

## Features

- Extracts material properties from SolidWorks XML material files
- Supports multiple file formats (Hoya, Schott, Custom, and Optical materials)
- Exports data to CSV with the following properties:
  - Glass Name
  - Source (Hoya, Schott, Optical, Custom)
  - Elastic Modulus
  - Poisson's Ratio
  - Shear Modulus
  - Thermal Expansion Coefficient
  - Density (kg/m³)
  - Thermal Conductivity
  - Specific Heat
  - Tensile Strength
  - Compressive Strength
  - Other Properties

File: output/materials_properties6.csv (part 1 of 2)
Glass Name,Source,Elastic Modulus,Poisson's Ratio,Shear Modulus,Thermal Expansion Coefficient,Density (kg/m³),Thermal Conductivity,Other Properties
H-F4,Other,N/A,0,N/A,0.000007900000000,2670.0 kg/m³,N/A,N/A
H-K9L,Other,N/A,0.000000000000000,N/A,8.3e-06,2520.0 kg/m³,N/A,N/A
H-LAFL5,Other,N/A,0,N/A,0.000007400000000,3710.0 kg/m³,N/A,N/A
H-LAK7,Other,N/A,N/A,N/A,0.000006000000000,3820.0 kg/m³,N/A,N/A
H-LAK4L,Other,N/A,0,N/A,0.000006300000000,2990.0 kg/m³,N/A,N/A
H-QF1,Other,N/A,0,N/A,0.000009500000000,2550.0 kg/m³,N/A,N/A
H-ZF52A,Other,N/A,N/A,N/A,0.000009200000000,3520.0 kg/m³,N/A,N/A
H-ZK9A,Other,N/A,0,N/A,0.000006400000000,3530.0 kg/m³,N/A,N/A
E-FD4,Hoya,N/A,0.256,N/A,8.7e-06,3230.0 kg/m³,0.2256,ND: 1; VD: 2
S-NPH2,Other,9.91E+10,0.249,3.9672E+10,7e-06,3580.0 kg/m³,0.969,Specific Heat: 550; ND:; VD:
S-NPH1,Other,89300000768.000000,0.250000,35719999488.000000,0.000008,3290.0 kg/m³,0.882000,Specific Heat: 550.000000; ND:; VD:
S-NBH51,Other,1.097E+011,0.253,4.3775E+010,7e-006,3290.0 kg/m³,1.124,Specific Heat: 550
S-NBH8,Other,1.017E+011,0.25,4.068E+010,8e-006,3190.0 kg/m³,1.052,Specific Heat: 550
S-NBH5,Other,9.02E+010,0.248,3.6138E+010,7e-006,3020.0 kg/m³,0.965,Specific Heat: 550
S-NBM51,Other,81700000000.000000,0.243000,32864000000.000000,0.000006,2930.0 kg/m³,0.904000,Specific Heat: 550.000000
S-FTM16,Other,6.53E+010,0.238,2.6373E+010,9e-006,2640.0 kg/m³,0.947,Specific Heat: 550
S-YGH51,Other,122200000000.000000,0.291000,47328000000.000000,0.000006,4400.0 kg/m³,0.842000,Specific Heat: 550.000000
S-LAH79,Other,1.255E+011,0.297,4.8381E+010,6e-006,5230.0 kg/m³,0.957,Specific Heat: 550
S-LAH66,Other,1.219E+011,0.291,4.7211E+010,6e-006,4230.0 kg/m³,0.845,Specific Heat: 550
S-LAH65,Other,125800000000.000000,0.295000,48571000000.000000,0.000006,4760.0 kg/m³,0.833000,Specific Heat: 550.000000
S-LAH64,Other,122400000000.000000,0.294000,47295000000.000000,0.000006000000000,4300.0 kg/m³,0.856000,Specific Heat: 550.000000
S-LAH63,Other,1.121E+011,0.295,4.3282E+010,6e-006,4340.0 kg/m³,0.849,Specific Heat: 550
S-LAH60,Other,124800000000.000000,0.296000,48148000768.000000,0.000006,4430.0 kg/m³,0.872000,Specific Heat: 550.000000
S-LAH59,Other,1.25E+011,0.298,4.8151E+010,6e-006,5070.0 kg/m³,0.816,Specific Heat: 550
S-LAH58,Other,126800003072.000000,0.301000,48732000256.000000,0.000007,5520.0 kg/m³,0.827000,Specific Heat: 550.000000
S-LAH55,Other,1.249E+011,0.296,4.8187E+010,6e-006,4730.0 kg/m³,0.846,Specific Heat: 550
S-LAH53,Other,1.127E+011,0.299,4.338E+010,6e-006,4430.0 kg/m³,0.86,Specific Heat: 550
S-LAH52,Other,1.119E+011,0.297,4.3138E+010,6e-006,4410.0 kg/m³,0.828,Specific Heat: 550
S-LAH51,Other,1.129E+011,0.297,4.3524E+010,6e-006,4400.0 kg/m³,0.826,Specific Heat: 550
S-LAM66,Other,1.21E+11,0.28,4.7266E+10,8e-06,3550.0 kg/m³,1.602,Specific Heat: 550
S-LAM61,Other,9.37E+010,0.29,3.6318E+010,7e-006,4100.0 kg/m³,0.732,Specific Heat: 550
S-LAM60,Other,1.132E+011,0.294,4.374E+010,5e-006,4060.0 kg/m³,0.845,Specific Heat: 550
S-LAM59,Other,1.006E+011,0.277,3.9389E+010,7e-006,3770.0 kg/m³,0.847,Specific Heat: 550
S-LAM58,Other,9.19E+010,0.279,3.5927E+010,7e-006,4000.0 kg/m³,0.771,Specific Heat: 550
S-LAM55,Other,9.67E+010,0.292,3.7423E+010,7e-006,4220.0 kg/m³,0.741,Specific Heat: 550
S-LAM54,Other,1.172E+011,0.292,4.5356E+010,6e-006,4080.0 kg/m³,0.891,Specific Heat: 550
S-LAM52,Other,9.57E+010,0.278,3.7441E+010,8e-006,3950.0 kg/m³,0.801,Specific Heat: 550
S-LAM51,Other,1.007E+011,0.278,3.9397E+010,7e-006,3790.0 kg/m³,0.867,Specific Heat: 550
S-LAM7,Other,9.7E+010,0.273,3.8099E+010,7e-006,3810.0 kg/m³,0.871,Specific Heat: 550
S-LAM3,Other,8.68E+010,0.294,3.3539E+010,8e-006,4250.0 kg/m³,0.655,Specific Heat: 550
S-LAM2,Other,935000000.000000,0.295000,36100000000.000000,0.000007000000000,4320.0 kg/m³,0.698000,Specific Heat: 550.000000
S-LAL61,Other,1.19E+011,0.291,4.6088E+010,6e-006,4040.0 kg/m³,0.861,Specific Heat: 550
S-LAL59,Other,1.137E+011,0.293,4.3968E+010,5e-006,4040.0 kg/m³,0.863,Specific Heat: 550
S-LAL58,Other,9.28E+010,0.285,3.6109E+010,8e-006,4030.0 kg/m³,0.728,Specific Heat: 550
S-LAL56,Other,9.11E+010,0.28,3.5586E+010,7e-006,3850.0 kg/m³,0.778,Specific Heat: 550
S-LAL54,Other,8.77E+010,0.277,3.4338E+010,7e-006,3820.0 kg/m³,0.761,Specific Heat: 550
S-LAL18,Other,120400000000.000000,0.289000,46703000000.000000,0.000006,4180.0 kg/m³,0.871000,Specific Heat: 550.000000
S-LAL14,Other,1.118E+011,0.284,4.3536E+010,6e-006,3700.0 kg/m³,0.908,Specific Heat: 550
S-LAL13,Other,1.073E+011,0.29,4.1589E+010,6e-006,3600.0 kg/m³,0.893,Specific Heat: 550
S-LAL12,Other,90999996416.000000,0.284000,35435999232.000000,0.000007,4010.0 kg/m³,0.717000,Specific Heat: 550.000000
S-LAL10,Other,1.061E+011,0.294,4.0997E+010,6e-006,3860.0 kg/m³,0.85,Specific Heat: 550
S-LAL9,Other,107500003328.000000,0.287000,41763999744.000000,0.000006,3630.0 kg/m³,0.895000,Specific Heat: 550.000000
S-LAL8,Other,114000000000.000000,0.289000,44220000000.000000,0.000006,3790.0 kg/m³,0.894000,Specific Heat: 550.000000
S-LAL7,Other,9.58E+010,0.271,3.7687E+010,7e-006,3730.0 kg/m³,0.825,Specific Heat: 550
S-TIH53,Other,96000000000.000000,0.266000,37915000832.000000,0.000009,3540.0 kg/m³,1.000000,Specific Heat: 550.000000
S-TIH23,Other,9.22E+010,0.26,3.6587E+010,9e-006,3300.0 kg/m³,0.992,Specific Heat: 550
S-TIH18,Other,8.91E+010,0.248,3.5696E+010,8e-006,3070.0 kg/m³,1.029,Specific Heat: 550
S-TIH14,Other,8.88E+010,0.254,3.5407E+010,9e-006,3170.0 kg/m³,1.027,Specific Heat: 550
S-TIH13,Other,8.99E+010,0.249,3.5989E+010,8e-006,3100.0 kg/m³,1.034,Specific Heat: 550
S-TIH11,Other,9.12E+010,0.255,3.6335E+010,9e-006,3240.0 kg/m³,1.017,Specific Heat: 550
S-TIH10,Other,1.024E+011,0.243,4.1191E+010,8e-006,3060.0 kg/m³,1.043,Specific Heat: 550
S-TIH6,Other,9.309999923E+010,0.261,3.69149993E+010,9e-006,3370.0 kg/m³,1.011,Specific Heat: 550
S-TIH4,Other,91900000000.000000,0.254000,36643000000.000000,0.000008,3150.0 kg/m³,1.010000,Specific Heat: 550.000000
S-TIH3,Other,9.08E+010,0.254,3.6204E+010,8e-006,3110.0 kg/m³,1.027,Specific Heat: 550
S-TIH1,Other,88400000000.000000,0.247000,35445000000.000000,0.000008,3060.0 kg/m³,1.018000,Specific Heat: 550.000000
S-TIM39,Other,8.17E+010,0.246,3.2785E+010,9e-006,2920.0 kg/m³,0.988,Specific Heat: 550
S-TIM35,Other,8.75E+010,0.238,3.5339E+010,8e-006,2960.0 kg/m³,1.049,Specific Heat: 550
S-TIM28,Other,85500000000.000000,0.242000,34420000000.000000,0.000008,2980.0 kg/m³,1.006000,Specific Heat: 550.000000
S-TIM27,Other,7.93E+010,0.236,3.2079E+010,8e-006,2760.0 kg/m³,1.035,Specific Heat: 550
S-TIM25,Other,8.41E+010,0.236,3.4021E+010,8e-006,2910.0 kg/m³,1.046,Specific Heat: 550
S-TIM22,Other,7.98E+010,0.238,3.2229E+010,8e-006,2790.0 kg/m³,1.024,Specific Heat: 550
S-TIM8,Other,7.5E+010,0.231,3.0463E+010,8e-006,2630.0 kg/m³,1.034,Specific Heat: 550
S-TIM5,Other,7.63E+010,0.233,3.0941E+010,8e-006,2630.0 kg/m³,1.04,Specific Heat: 550
S-TIM3,Other,7.79E+010,0.229,3.1692E+010,8e-006,2670.0 kg/m³,1.044,Specific Heat: 550
S-TIM2,Other,77600000000.000000,0.230000,31545000000.000000,0.000008,2690.0 kg/m³,1.394000,Specific Heat: 550.000000
S-TIM1,Other,7.86E+010,0.234,3.1848E+010,8e-006,2710.0 kg/m³,1.043,Specific Heat: 550
S-TIL27,Other,7.49E+010,0.217,3.0772E+010,7e-006,2580.0 kg/m³,1.07,Specific Heat: 550
S-TIL26,Other,7.39E+010,0.222,3.0237E+010,8e-006,2570.0 kg/m³,1.054,Specific Heat: 550
S-TIL25,Other,7.53E+010,0.22,3.0861E+010,7e-006,2590.0 kg/m³,1.054,Specific Heat: 550
S-TIL6,Other,6.48E+010,0.146,2.8272E+010,8e-006,2500.0 kg/m³,1.059,Specific Heat: 550
S-TIL2,Other,6.99E+010,0.22,2.8648E+010,8e-006,2520.0 kg/m³,1.051,Specific Heat: 550
S-TIL1,Other,7.05E+010,0.222,2.8846E+010,9e-006,2540.0 kg/m³,1.039,Specific Heat: 550
S-PHM53,Other,7.08E+010,0.285,2.7549E+010,9e-006,3510.0 kg/m³,0.615,Specific Heat: 550
S-PHM52,Other,71500000000.000000,0.292000,27670000000.000000,0.000010,3670.0 kg/m³,0.599000,Specific Heat: 550.000000
S-BAH32,Other,9.04E+010,0.26,3.5873E+010,7e-006,3260.0 kg/m³,0.921,Specific Heat: 550
S-BAH28,Other,9.11E+010,0.213,3.7552E+010,7e-006,3670.0 kg/m³,0.889,Specific Heat: 550
S-BAH27,Other,9.36E+010,0.272,3.6792E+010,6e-006,3670.0 kg/m³,0.869,Specific Heat: 550
S-BAH11,Other,9.29E+010,0.274,3.646E+010,7e-006,3590.0 kg/m³,0.858,Specific Heat: 550
S-BAH10,Other,96200000000.000000,0.273000,37785000000.000000,0.000007,3480.0 kg/m³,0.902000,Specific Heat: 550.000000
S-BAM12,Other,9.04E+010,0.253,3.6073E+010,8e-006,3180.0 kg/m³,0.954,Specific Heat: 550
S-BAM4,Other,7.62E+010,0.244,3.0627E+010,8e-006,2910.0 kg/m³,0.931,Specific Heat: 550
S-BAM3,Other,7.71E+010,0.242,3.1039E+010,8e-006,2750.0 kg/m³,0.965,Specific Heat: 550
S-BAL42,Other,8.47E+010,0.246,3.3989E+010,7e-006,3190.0 kg/m³,0.974,Specific Heat: 550
S-BAL41,Other,8.9E+010,0.242,3.5829E+010,8e-006,2780.0 kg/m³,1.043,Specific Heat: 550
S-BAL35,Other,83200000000.000000,0.250000,33280000000.000000,0.000006000000000,3310.0 kg/m³,0.915000,Specific Heat: 550.000000
S-BAL14,Other,81100000000.000000,0.240000,32702000000.000000,0.000008000000000,2890.0 kg/m³,0.967000,Specific Heat: 550.000000
S-BAL12,Other,7.1E+010,0.161,3.0577E+010,9e-006,2750.0 kg/m³,0.982,Specific Heat: 550
S-BAL11,Other,8.19E+010,0.237,3.3104E+010,7e-006,3020.0 kg/m³,0.974,Specific Heat: 550
S-BAL3,Other,7.19E+010,0.249,2.8783E+010,1e-005,2980.0 kg/m³,0.864,Specific Heat: 550
S-BAL2,Other,7.27E+010,0.245,2.9197E+010,9e-006,2890.0 kg/m³,0.901,Specific Heat: 550
S-NSL36,Other,6.4E+010,0.139,2.8095E+010,8e-006,2460.0 kg/m³,1.089,Specific Heat: 550
S-NSL5,Other,6.91E+010,0.14,3.0307E+010,8e-006,2490.0 kg/m³,1.058,Specific Heat: 550
S-NSL3,Other,7E+010,0.217,2.8759E+010,9e-006,2480.0 kg/m³,1.026,Specific Heat: 550
S-NBH55,Other,1.053E+011,0.269,4.3775E+010,8.2e-006,3490.0 kg/m³,0.994,Specific Heat: 550
S-BSM81,Other,1.057E+011,0.271,4.1581E+010,6e-006,3060.0 kg/m³,1.001,Specific Heat: 550
S-BSM71,Other,8.62E+010,0.273,3.3857E+010,7e-006,3740.0 kg/m³,0.773,Specific Heat: 550
S-BSM28,Other,8.53E+010,0.258,3.3903E+010,8e-006,3230.0 kg/m³,0.878,Specific Heat: 550
S-BSM25,Other,9.51E+010,0.272,3.7382E+010,7e-006,3500.0 kg/m³,0.891,Specific Heat: 550
S-BSM22,Other,8.74E+010,0.265,3.4545E+010,7e-006,3240.0 kg/m³,0.916,Specific Heat: 550
S-BSM18,Other,8.85E+010,0.268,3.4897E+010,7e-006,3690.0 kg/m³,0.815,Specific Heat: 550
S-BSM16,Other,8.78E+010,0.262,3.4786E+010,7e-006,3590.0 kg/m³,0.835,Specific Heat: 550
S-BSM15,Other,8.54E+010,0.265,3.3755E+010,6e-006,3600.0 kg/m³,0.845,Specific Heat: 550
S-BSM14,Other,8.49E+010,0.257,3.3771E+010,6e-006,3430.0 kg/m³,0.891,Specific Heat: 550
S-BSM10,Other,8.35E+010,0.266,3.2978E+010,6e-006,3600.0 kg/m³,0.822,Specific Heat: 550
S-BSM9,Other,8.65E+010,0.264,3.4217E+010,6e-006,3220.0 kg/m³,0.916,Specific Heat: 550
S-BSM4,Other,8.16E+010,0.264,3.2253E+010,7e-006,3570.0 kg/m³,0.836,Specific Heat: 550
S-BSM2,Other,7.8E+010,0.264,3.0854E+010,6e-006,3530.0 kg/m³,0.802,Specific Heat: 550
S-BSL7,Other,8E+010,0.205,3.3195E+010,7e-006,2520.0 kg/m³,1.13,Specific Heat: 550
S-FSL5,Other,62300000000.000000,0.227000,25387000000.000000,0.000009000000000,2460.0 kg/m³,1.007000,Specific Heat: 550.000000
S-FPL53,Other,6.910000333E+010,0.303,2.651600077E+010,1.4e-005,3620.0 kg/m³,0.857,Specific Heat: 550
S-FPL52,Other,7.17E+010,0.299,2.7598E+010,1.3e-005,3530.0 kg/m³,0.849,Specific Heat: 550
S-FPL51,Other,7.27E+010,0.299,2.7983E+010,1.3e-005,3620.0 kg/m³,0.78,Specific Heat: 550
PBM2Y,Other,N/A,0.223,N/A,8.6e-006,3610.0 kg/m³,0.814,N/A
BSL7Y,Other,N/A,0.207,N/A,68,2500.0 kg/m³,1.182,Tensile Strength: 30000000
S-FPM3,Other,8.06E+010,0.291,N/A,1.15e-005,3640.0 kg/m³,0.805,N/A
S-FPM2,Other,7.5E+10,0.287,N/A,1.17e-05,4170.0 kg/m³,0.624,N/A
S-NBH56,Other,1.067E+11,0.249,N/A,0.00077,3490.0 kg/m³,1.12,N/A
S-NBH53,Other,1.097E+11,0.236,4.3775E+10,7e-06,3280.0 kg/m³,1.124,Specific Heat: 550
SF6HT,Schott,5.499999846E+10,0.244,2.21099991E+10,8e-06,5180.0 kg/m³,0.673,Specific Heat: 389
SF66,Schott,51000000512.000000,0.258000,20270000128.000000,0.000009,6025.0 kg/m³,0.530000,Specific Heat: 340.000000
SF6,Schott,54999998464.000000,0.244000,22109999104.000000,0.000008,5180.0 kg/m³,0.673000,Specific Heat: 389.000000
SF57HHT,Schott,54000001024.000000,0.248000,21629999104.000000,0.000008,5510.0 kg/m³,0.620000,Specific Heat: 360.000000
SF57,Schott,54000001024.000000,0.248000,21629999104.000000,0.000008,5510.0 kg/m³,0.620000,Specific Heat: 360.000000
SF56A,Schott,57000001536.000000,0.239000,23000000512.000000,0.000008,4920.0 kg/m³,0.650000,Specific Heat: 410.000000
SF5,Schott,56000000000.000000,0.233000,22709999616.000000,0.000008,4070.0 kg/m³,0.650000,Specific Heat: 410.000000
SF4,Schott,56000000000.000000,0.241000,22560000000.000000,0.000008,4790.0 kg/m³,0.650000,Specific Heat: 410.000000
SF2,Schott,54999998464.000000,0.227000,22410000384.000000,0.000008,3860.0 kg/m³,0.735000,Specific Heat: 498.000000
SF15,Schott,59999997952.000000,0.235000,24290000896.000000,0.000008,4060.0 kg/m³,0.770000,Specific Heat: 440.000000
SF14,Schott,65000001536.000000,0.231000,26400000000.000000,0.000007,4540.0 kg/m³,0.770000,Specific Heat: 440.000000
SF11,Schott,65999998976.000000,0.235000,26720000000.000000,0.000006,4740.0 kg/m³,0.737000,Specific Heat: 431.000000
SF10,Schott,64000000000.000000,0.232000,25969999872.000000,0.000008,4280.0 kg/m³,0.741000,Specific Heat: 465.000000
SF1,Schott,56000000000.000000,0.232000,22730000384.000000,0.000008,4460.0 kg/m³,0.740000,Specific Heat: 465.000000
P-SK57,Schott,92659998720.000000,0.249000,37090000896.000000,0.000007,3012.0 kg/m³,1.010000,Specific Heat: 760.000000
P-PK67,Schott,90199998464.000000,0.248000,36139999232.000000,0.000006,4236.0 kg/m³,0.790000,Specific Heat: 530.000000
P-PK53,Schott,59370000384.000000,0.271000,23360000000.000000,0.000013,2827.0 kg/m³,0.640000,Specific Heat: 770.000000
P-LASF47,Schott,119560003584.000000,0.298000,46060000.000000,0.000006,4538.0 kg/m³,0.850000,Specific Heat: 550.000000
N-ZK7,Schott,70000001024.000000,0.214000,28829999104.000000,0.000005,2490.0 kg/m³,1.042000,Specific Heat: 770.000000
N-SSK8,Schott,83999997952.000000,0.251000,33570000896.000000,0.000007,3268.0 kg/m³,0.840000,Specific Heat: 640.000000
N-SSK5,Schott,87999995904.000000,0.278000,34430001152.000000,0.000007,3710.0 kg/m³,0.810000,Specific Heat: 580.000000
N-SSK2,Schott,82000003072.000000,0.261000,32509999104.000000,0.000006,3525.0 kg/m³,0.810000,Specific Heat: 580.000000
N-SK5,Schott,8.399999795E+10,0.256,3.344E+10,5e-06,3300.0 kg/m³,0.99,Specific Heat: 560
N-SK4,Schott,83999997952.000000,0.261000,33309999104.000000,0.000006,3535.0 kg/m³,0.830000,Specific Heat: 570.000000
N-SK2,Schott,7.799999693E+010,0.263,3.088E+010,0.000006000000000,3550.0 kg/m³,0.776,Specific Heat: 595
N-SK16,Schott,89000001536.000000,0.264000,35209998336.000000,0.000006,3580.0 kg/m³,0.818000,Specific Heat: 578.000000
N-SK15,Schott,83999997952.000000,0.265000,33199998976.000000,0.000007,3620.0 kg/m³,0.770000,Specific Heat: 570.000000
N-SK14,Schott,86000001024.000000,0.261000,34100000768.000000,0.000006,3440.0 kg/m³,0.851000,Specific Heat: 636.000000
N-SK11,Schott,79000002560.000000,0.239000,31879999488.000000,0.000006,3080.0 kg/m³,1.030000,Specific Heat: 770.000000
N-SF8,Schott,87999995904.000000,0.245000,35340001280.000000,0.000009,2904.0 kg/m³,1.030000,Specific Heat: 770.000000
N-SF6HT,Schott,92999999488.000000,0.262000,36849999872.000000,0.000009,3369.0 kg/m³,0.960000,Specific Heat: 690.000000
N-SF66,Schott,94900002816.000000,0.259000,37689999360.000000,0.000006,3996.0 kg/m³,0.800000,Specific Heat: 540.000000
N-SF64,Schott,87999995904.000000,0.245000,35340001280.000000,0.000008,2989.0 kg/m³,0.980000,Specific Heat: 750.000000
N-SF6,Schott,92999999488.000000,0.262000,36849999872.000000,0.000010,3369.0 kg/m³,0.960000,Specific Heat: 690.000000
N-SF57HT,Schott,96000000000.000000,0.260000,38100000768.000000,0.000008,3533.0 kg/m³,0.990000,Specific Heat: 660.000000
N-SF57,Schott,96000000000.000000,0.260000,38100000768.000000,0.000008,3533.0 kg/m³,0.990000,Specific Heat: 660.000000
N-SF56,Schott,90999996416.000000,0.255000,36250001408.000000,0.000009,3280.0 kg/m³,0.940000,Specific Heat: 700.000000
N-SF5,Schott,8.699999846E+010,0.237,3.51700009E+010,8e-006,2858.0 kg/m³,1,Specific Heat: 770
N-SF4,Schott,89999998976.000000,0.256000,35830001664.000000,0.000009,3145.0 kg/m³,0.950000,Specific Heat: 760.000000
N-SF15,Schott,89999998976.000000,0.243000,36200001536.000000,0.000008,2921.0 kg/m³,1.040000,Specific Heat: 760.000000
N-SF14,Schott,88300003328.000000,0.259000,35070001152.000000,0.000009,3118.0 kg/m³,1.000000,Specific Heat: 750.000000
N-SF11,Schott,92000002048.000000,0.257000,36600000512.000000,0.000009,3224.0 kg/m³,0.950000,Specific Heat: 710.000000
N-SF10,Schott,86999998464.000000,0.252000,34739998720.000000,0.000009,3050.0 kg/m³,0.960000,Specific Heat: 740.000000
N-SF1,Schott,89999998976.000000,0.250000,35999997952.000000,0.000009,3025.0 kg/m³,1.000000,Specific Heat: 750.000000
N-PSK53A,Schott,76130000896.000000,0.288000,26549999616.000000,0.000009,3568.0 kg/m³,0.640000,Specific Heat: 590.000000
N-PSK53,Schott,77999996928.000000,0.288000,30279999488.000000,0.000009,3600.0 kg/m³,0.990000,Specific Heat: 682.000000
N-PSK3,Schott,83999997952.000000,0.226000,34260000768.000000,0.000006,2910.0 kg/m³,0.990000,Specific Heat: 682.000000
N-PK52A,Schott,70999998464.000000,0.298000,27349999616.000000,0.000013,3747.0 kg/m³,0.730000,Specific Heat: 670.000000
N-PK51,Schott,73999998976.000000,0.295000,28569999360.000000,0.000012,3855.0 kg/m³,0.650000,Specific Heat: 620.000000
N-LASF9,Schott,108589998080.000000,0.288000,42149998592.000000,0.000008,4410.0 kg/m³,0.790000,Specific Heat: 530.000000
N-LASF45,Schott,115999997952.000000,0.281000,45279997952.000000,0.000009,3626.0 kg/m³,1.020000,Specific Heat: 660.000000
N-LASF44,Schott,124000002048.000000,0.293000,47950000.000000,0.000006,4440.0 kg/m³,0.820000,Specific Heat: 530.000000
N-LASF43,Schott,114000003072.000000,0.290000,44189999104.000000,0.000007,4260.0 kg/m³,0.810000,Specific Heat: 550.000000
N-LASF41,Schott,124000002048.000000,0.294000,47909998592.000000,0.000007,4845.0 kg/m³,0.790000,Specific Heat: 490.000000
N-LASF40,Schott,111000002560.000000,0.304000,42560000000.000000,0.000007,4430.0 kg/m³,0.810000,Specific Heat: 550.000000
N-LASF31A,Schott,125510000640.000000,0.301000,48240001024.000000,0.000008,5510.0 kg/m³,0.790000,Specific Heat: 440.000000
N-LAK9,Schott,109999996928.000000,0.285000,42800001024.000000,0.000006,3510.0 kg/m³,0.908000,Specific Heat: 649.000000
N-LAK8,Schott,115000000512.000000,0.289000,44609998848.000000,0.000006,3749.0 kg/m³,0.840000,Specific Heat: 620.000000
N-LAK7,Schott,8.999999898E+10,0.277,3.524000154E+10,7e-06,3840.0 kg/m³,0.74,Specific Heat: 530
N-LAK34,Schott,117000003584.000000,0.290000,45349998592.000000,0.000007,4020.0 kg/m³,0.820000,Specific Heat: 520.000000
N-LAK33A,Schott,121000001536.000000,0.292000,46829998080.000000,0.000007,4216.0 kg/m³,0.810000,Specific Heat: 550.000000
N-LAK22,Schott,89999998976.000000,0.266000,35549999104.000000,0.000007,3768.0 kg/m³,0.880000,Specific Heat: 550.000000
N-LAK21,Schott,90999996416.000000,0.272000,35769999360.000000,0.000008,3740.0 kg/m³,0.880000,Specific Heat: 590.000000
N-LAK14,Schott,111000002560.000000,0.283000,33770000384.000000,0.000009,3630.0 kg/m³,0.860000,Specific Heat: 640.000000
N-LAK12,Schott,86999998464.000000,0.288000,33770000384.000000,0.000009,4100.0 kg/m³,0.860000,Specific Heat: 640.000000
N-LAK10,Schott,115999997952.000000,0.286000,45099999232.000000,0.000007,3689.0 kg/m³,0.860000,Specific Heat: 640.000000
N-LAF7,Schott,96000000000.000000,0.271000,37769998336.000000,0.000008,3730.0 kg/m³,0.830000,Specific Heat: 620.000000
N-LAF36,Schott,109999996928.000000,0.305000,42149998592.000000,0.000007,4431.0 kg/m³,0.790000,Specific Heat: 540.000000
N-LAF35,Schott,108999999488.000000,0.301000,41890000896.000000,0.000006,4115.0 kg/m³,0.800000,Specific Heat: 570.000000
N-LAF34,Schott,122999996416.000000,0.292000,47600001024.000000,0.000007,4240.0 kg/m³,0.560000,Specific Heat: 800.000000
N-LAF33,Schott,111000002560.000000,0.301000,42659999744.000000,0.000007,4360.0 kg/m³,0.800000,Specific Heat: 570.000000
N-LAF3,Schott,95000002560.000000,0.286000,36940001280.000000,0.000009,4140.0 kg/m³,0.830000,Specific Heat: 550.000000
N-LAF21,Schott,124000002048.000000,0.295000,47879999488.000000,0.000007,4281.0 kg/m³,0.830000,Specific Heat: 550.000000
N-LAF2,Schott,93999996928.000000,0.288000,36489998336.000000,0.000009,4295.0 kg/m³,0.670000,Specific Heat: 510.000000
N-KZFS8,Schott,102719995904.000000,0.248000,41150001152.000000,0.000009,3204.0 kg/m³,1.050000,Specific Heat: 760.000000
N-KZFS4,Schott,7.799999693E+10,0.241,3.143000064E+10,0.000007300000000,3000.0 kg/m³,0.84,Specific Heat: 760; Tensile Strength: 7000000; Yield Strength: 7000000
N-KZFS2,Schott,65999998976.000000,0.266000,26069999616.000000,0.000005,2552.0 kg/m³,0.810000,Specific Heat: 830.000000
N-KZFS11,Schott,79000002560.000000,0.251000,31569999872.000000,0.000008,3196.0 kg/m³,0.810000,Specific Heat: 690.000000
N-KF9,Schott,65999998976.000000,0.225000,26940000256.000000,0.000011,2499.0 kg/m³,1.040000,Specific Heat: 860.000000
N-K5,Schott,7.099999846E+010,0.224,2.899999949E+010,0.000008200000000,2590.0 kg/m³,0.95,Specific Heat: 783
N-FK51A,Schott,80999997440.000000,0.293000,31320000512.000000,0.000015,3675.0 kg/m³,0.760000,Specific Heat: 690.000000
N-FK5,Schott,62000001024.000000,0.232000,25159999488.000000,0.000010,2450.0 kg/m³,0.925000,Specific Heat: 808.000000
N-F2,Schott,82000003072.000000,0.228000,33390000128.000000,0.000009,2651.0 kg/m³,1.050000,Specific Heat: 810.000000
N-BK7,Schott,8.2E+10,0.206,3.4E+10,8e-06,2510.0 kg/m³,1.114,Specific Heat: 858
N-BK10,Schott,70999998464.000000,0.203000,29510000640.000000,0.000007,2390.0 kg/m³,1.320000,Specific Heat: 810.000000
N-BASF64,Schott,105000001536.000000,0.264000,41529999360.000000,0.000009,3200.0 kg/m³,0.940000,Specific Heat: 660.000000
N-BASF2,Schott,83999997952.000000,0.247000,33679998976.000000,0.000008,3151.0 kg/m³,0.940000,Specific Heat: 660.000000
N-BALF5,Schott,80999997440.000000,0.214000,33359998976.000000,0.000008,2614.0 kg/m³,1.050000,Specific Heat: 810.000000
N-BALF4,Schott,76999999488.000000,0.245000,30919999488.000000,0.000007,3111.0 kg/m³,0.850000,Specific Heat: 690.000000
N-BAK4,Schott,7.699999949E+010,0.24,3.105000038E+010,0.000007000000000,3046.0 kg/m³,0.88,Specific Heat: 680
N-BAK2,Schott,70999998464.000000,0.233000,28789999616.000000,0.000009,2860.0 kg/m³,0.920000,Specific Heat: 690.000000
N-BAK1,Schott,73000001536.000000,0.252000,29149999104.000000,0.000009,3190.0 kg/m³,0.795000,Specific Heat: 687.000000
N-BAF52,Schott,86000001024.000000,0.237000,34759999488.000000,0.000008,3045.0 kg/m³,0.960000,Specific Heat: 680.000000
N-BAF51,Schott,90999996416.000000,0.262000,36050000.000000,0.000009,3333.0 kg/m³,0.670000,Specific Heat: 840.000000
N-BAF4,Schott,85000003584.000000,0.231000,34520000.000000,0.000008,2889.0 kg/m³,1.020000,Specific Heat: 740.000000
N-BAF3,Schott,82000003072.000000,0.226000,33440000000.000000,0.000008,2792.0 kg/m³,1.040000,Specific Heat: 760.000000
N-BAF10,Schott,89000001536.000000,0.271000,35009998848.000000,0.000007,3745.0 kg/m³,0.780000,Specific Heat: 560.000000
LLF1,Schott,5.999999795E+010,0.208,2.48299991E+010,0.000008100000000,2940.0 kg/m³,0.866,Specific Heat: 650
LF5,Schott,59000000512.000000,0.223000,24120000512.000000,0.000009,3220.0 kg/m³,0.866000,Specific Heat: 657.000000
LAFN7,Schott,80000000000.000000,0.280000,31249999872.000000,0.000005,4380.0 kg/m³,0.770000,Specific Heat: 636.000000
KZFSN5,Schott,65000001536.000000,0.275000,25489999872.000000,0.000006,3460.0 kg/m³,0.766000,Specific Heat: 636.000000
KZFSN4,Schott,59999997952.000000,0.275000,23530000384.000000,0.000005,3200.0 kg/m³,0.766000,Specific Heat: 636.000000
KZFS12,Schott,65999998976.000000,0.279000,25799999488.000000,0.000005,3836.0 kg/m³,0.710000,Specific Heat: 540.000000
K7,Schott,69000003584.000000,0.214000,28419999744.000000,0.000010,2530.0 kg/m³,1.120000,Specific Heat: 770.000000
K10,Schott,65000001536.000000,0.190000,27310000128.000000,0.000007,2520.0 kg/m³,1.120000,Specific Heat: 770.000000
F5,Schott,57999998976.000000,0.220000,23769999360.000000,0.000009,3470.0 kg/m³,0.768000,Specific Heat: 553.000000
F4,Schott,56000000000.000000,0.222000,22909999104.000000,0.000009,3580.0 kg/m³,0.768000,Specific Heat: 553.000000
SF57HT,Schott,5.400000102E+010,0.248,2.16299991E+010,8e-006,5510.0 kg/m³,0.62,Specific Heat: 360
F2,Schott,57000001536.000000,0.220000,23360000000.000000,0.000009,3599.0 kg/m³,0.780000,Specific Heat: 557.000000
BK7-G18,Schott,8.2E+010,0.206,3.4E+010,8e-006,2510.0 kg/m³,1.114,Specific Heat: 858
P-SF67,Schott,N/A,0,N/A,6.2e-06,4240.0 kg/m³,N/A,Specific Heat: 530
N-SF2,Schott,8.6E+10,0.231,3.5E+10,0.000006700000000,2720.0 kg/m³,1.14,Specific Heat: 790
B270,Schott,7.15E+010,0.219,2.93E+010,0.000009400000000,2550.0 kg/m³,N/A,N/A
N-KZFS5,Schott,2000000000,0.243,N/A,6.4e-006,3041.0 kg/m³,0.95,Specific Heat: 730
Titanium Grade 12,Custom,102731903363.667450,0.330000,41023813759.316872,0.000005,4511.82574 kg/m³,24.900000,Specific Heat: 460.000000; Tensile Strength: 619838799.489510; Yield Strength: 479875199.604782
T.B.D,Custom,399895999670.651860,0.280000,155821544699.254000,0.000044,19292.899025 kg/m³,163.300000,Specific Heat: 134.000000; Tensile Strength: 979055723.331596; Yield Strength: 751528689.036225
CDA BRASS ALLOY 360,Custom,99999997952.000000,0.330000,36999999488.000000,0.000018,8500.0 kg/m³,110.000000,Specific Heat: 390.000000; Tensile Strength: 478412992.000000; Yield Strength: 239688992.000000
CDA COPPER ALLOY 145,Custom,1.099999969E+011,0.37,4E+010,2.4e-005,8900.0 kg/m³,390,Specific Heat: 390; Tensile Strength in X: 394380000; Yield Strength: 258646000
TUNGSTEN,Custom,399895999670.651860,0.280000,155821544699.254000,0.000044,19292.899025 kg/m³,163.300000,Specific Heat: 134.000000; Tensile Strength: 979055723.331596; Yield Strength: 751528689.036225
TITANIUM GRADE 5 (Ti-6Al-4V),Custom,1.137634954E+011,0.33,4.398855155E+010,0.000008600000000,4428.786003 kg/m³,6.7,Specific Heat: 526.3; Tensile Strength: 903213205.8; Compressive Strength: 861844662; Yield Strength: 827370875.5
AlBeMet,Custom,1.930532043E+011,0.17,8.204761183E+010,13.91,2071.011055 kg/m³,210,Specific Heat: 1560; Tensile Strength in X: 446780272.8; Yield Strength: 321985165.7
COPPER ALLOY UNS C10100,Custom,1.099999969E+011,0.37,4E+010,0.000017000000000,8900.0 kg/m³,390,Specific Heat: 390; Tensile Strength in X: 394380000; Yield Strength: 258646000
"COPPER ALLOY, OXYGEN-FREE, UNS C10200, H04 TEMPER",Custom,1.15E+011,0.31,4.4E+010,0.000017000000000,8940.0 kg/m³,391,Specific Heat: 385; Tensile Strength: 310000000; Yield Strength: 275000000
CARPENTER KOVAR ALLOY,Custom,138000000,0.317,51700000,5.86,8360.0 kg/m³,17.3,Specific Heat: 439; Tensile Strength: 517000000; Yield Strength: 345000000
LEAD,Custom,1.399635731E+010,0.42,4902172438,2.916e-005,11348.76413 kg/m³,33,Specific Heat: 128.7; Tensile Strength: 17995316.54
AIR,Custom,62300000256.000000,0.227000,25489999872.000000,0.000009,1.287116 kg/m³,1.007000,Specific Heat: 595.000000
NOTHING,Custom,N/A,N/A,N/A,N/A,1e-10 kg/m³,N/A,N/A
1145-H18 ALUMINUM,Custom,6.9E+010,0.33,2.6E+010,2.36e-005,2700.0 kg/m³,227,Specific Heat: 904; Tensile Strength: 145000000; Yield Strength: 115000000
2011 ALUMINUM,Custom,7E+010,0.33,2.6E+010,0.000023100000000,2820.0 kg/m³,152,Specific Heat: 864; Tensile Strength: 275000000; Yield Strength: 125000000
2011-T3 ALUMINUM,Custom,7.03E+010,0.33,2.6E+010,0.000022900000000,2830.0 kg/m³,151,Specific Heat: 880; Tensile Strength: 379000000; Yield Strength: 296000000
2024-T351 ALUMINUM,Custom,7.308444132E+010,0.33,2.799271998E+010,2.322e-005,2767.991252 kg/m³,121,Specific Heat: 875.0412; Tensile Strength in X: 468843585.8; Yield Strength: 324053654.9
2024-T4 ALUMINUM,Custom,7.24E+010,0.33,2.8E+010,2.32e-005,2780.0 kg/m³,120,Specific Heat: 875; Tensile Strength in X: 470000000; Yield Strength: 325000000
2024-T6 ALUMINUM,Custom,7.239496546E+010,0.33,2.702745377E+010,2.322e-005,2767.991252 kg/m³,151,Specific Heat: 875.0412; Tensile Strength in X: 426785558.3; Yield Strength: 344737930.8
3003 ALUMINUM,Custom,69000003584.000000,0.330000,25999998976.000000,0.000024,2700.0 kg/m³,170.000000,Specific Heat: 1300.000000; Tensile Strength: 124084000.000000; Yield Strength: 55148500.000000
6061-T6 ALUMINUM,Custom,6.899998632E+10,0.33,2.599999684E+10,0.000023400000000,2700.001083 kg/m³,170,Specific Heat: 896; Tensile Strength: 310000000; Yield Strength: 275000000
6061-T651 ALUMINUM,Custom,6.900000358E+010,0.33,2.599999898E+010,0.000023600000000,2700.0 kg/m³,170,Specific Heat: 1300; Tensile Strength: 124084000; Yield Strength: 55148500
6061-T6511 ALUMINUM,Custom,6.899998632E+10,0.33,2.599999684E+10,2.36e-05,2700.001083 kg/m³,170,Specific Heat: 1300; Tensile Strength: 310000000; Yield Strength: 275000000
6063 ALUMINUM,Custom,69000003584.000000,0.330000,25999998976.000000,0.000024,2700.0 kg/m³,170.000000,Specific Heat: 1300.000000; Tensile Strength: 124084000.000000; Yield Strength: 55148500.000000
7075-T6 ALUMINUM,Custom,7.17E+010,0.33,2.599999898E+010,2.4e-005,2810.0 kg/m³,170,Specific Heat: 1300; Tensile Strength in X: 524000000; Yield Strength: 462000000
7075-T73 ALUMINUM,Custom,7.2E+010,0.33,2.69E+010,0.000021600000000,2810.0 kg/m³,155,Specific Heat: 960; Tensile Strength: 505000000; Yield Strength: 435000000
ALPASE K100-S ALUMINUM,Custom,71016000.15,0.33,N/A,2.376e-005,2657.271602 kg/m³,140.189535,Tensile Strength: 282685049.1; Yield Strength: 124105631.3
MIC6 ALUMINUM,Custom,71016013734.615753,0.330000,27000012631.556309,0.000013000000000,2700.001083 kg/m³,142.000000,Specific Heat: 900.000000; Tensile Strength: 165474206.760270; Yield Strength: 103421379.225169
7075-T7351 ALUMINUM BAR,Custom,7.1E+010,0.33,2.69E+010,2.16e-005,2800.0 kg/m³,155,Specific Heat: 960; Tensile Strength: 434000000; Compressive Strength: 7.24E+010; Yield Strength: 435000000
ALUMINUM,Custom,6.899998632E+010,0.33,N/A,N/A,2700.001083 kg/m³,N/A,N/A
15-5 PH STAINLESS STEEL,Custom,N/A,N/A,N/A,10.8,7800.0 kg/m³,17.9,Tensile Strength: 1441004275
17-4 PH STAINLESS STEEL,Custom,1.999479931E+011,0.3,7.722129818E+010,11.9,7750.375488 kg/m³,24.700001,Specific Heat: 515; Tensile Strength: 999739968; Yield Strength: 710160128
17-4 PH 1150 SS,Custom,1.999479931E+011,0.3,7.722129818E+010,11.9,7750.375488 kg/m³,24.700001,Specific Heat: 515; Tensile Strength: 999739968; Yield Strength: 710160128
17-7 PH STAINLESS STEEL,Custom,199947993088.000000,0.300000,77221298176.000000,0.000006,7750.375488 kg/m³,24.700001,Specific Heat: 515.000000; Tensile Strength: 999739968.000000; Yield Strength: 710160128.000000
18-8 STAINLESS STEEL,Custom,199947993088.000000,0.300000,77221298176.000000,0.000006,7750.375488 kg/m³,24.700001,Specific Heat: 515.000000; Tensile Strength: 999739968.000000; Yield Strength: 710160128.000000
300 SERIES STAINLESS STEEL,Custom,2000000000,0.394,318900000,N/A,8000.0 kg/m³,0.2256,Specific Heat: 1386; Tensile Strength in X: 30000000
302 STAINLESS STEEL,Custom,7.101601382E+010,0.33,7.722129818E+010,9.6e-005,7999.494629 kg/m³,142,Specific Heat: 900; Tensile Strength in X: 619838784; Yield Strength: 239937600; 300 SERIES STAINLESS STEEL:
303 STAINLESS STEEL,Custom,71016013824.000000,0.330000,77221296488.125870,0.000096,7999.494718 kg/m³,142.000000,Specific Heat: 900.000000; Tensile Strength: 619838799.489510; Yield Strength: 239937599.802391
304 STAINLESS STEEL,Custom,71016013824.000000,0.330000,77221298176.000000,0.000096,7999.494629 kg/m³,142.000000,Specific Heat: 900.000000; Tensile Strength: 619838784.000000; Yield Strength: 239937600.000000
304N STAINLESS STEEL,Custom,1.93E+011,0.33,318900000,18.9,8000.0 kg/m³,0.2256,Specific Heat: 500; Tensile Strength in X: 620000000; Yield Strength: 330000000
316 STAINLESS STEEL,Custom,1.93E+011,0.285,7.7E+010,1.6e-005,8000.0 kg/m³,16.3,Specific Heat: 500; Tensile Strength in X: 580000000; Yield Strength: 250000000
400 SERIES S.S,Custom,71016013824.000000,0.330000,77221298176.000000,0.000096,7999.494629 kg/m³,142.000000,Specific Heat: 900.000000; Tensile Strength: 619838784.000000; Yield Strength: 239937600.000000
410 STAINLESS STEEL,Custom,1.999479998E+011,0.33,7.722129649E+010,9.9e-006,7805.73533 kg/m³,24.9,Specific Heat: 460; Tensile Strength in X: 1525120606; Yield Strength: 1225198606
416 STAINLESS STEEL,Custom,2E+011,0.33,8.3E+010,9.9e-006,7800.0 kg/m³,24.9,Specific Heat: 460; Tensile Strength in X: 515000000; Yield Strength: 275000000
430 SERIES STAINLESS STEEL,Custom,1.999999481E+011,0.28,6.499997967E+010,0.000010500000000,7800.0 kg/m³,27,Specific Heat: 490; Tensile Strength: 475000514.4; Compressive Strength: 289993491.9; Yield Strength: 274997394.8
440 STAINLESS STEEL,Custom,71016013824.000000,0.330000,77221298176.000000,0.000096,7999.494629 kg/m³,142.000000,Specific Heat: 900.000000; Tensile Strength: 619838784.000000; Yield Strength: 239937600.000000
440C STAINLESS STEEL,Custom,2.04084816E+011,0.283,8.411603901E+010,0.000010200000000,7805.73533 kg/m³,24.2,Specific Heat: 460; Tensile Strength: 758423302.6; Yield Strength: 450227651.4
455 STAINLESS STEEL,Custom,199947999835.325930,0.300000,77221296488.125870,0.000006,7750.375505 kg/m³,24.700000,Specific Heat: 515.000000; Tensile Strength: 999739999.176630; Yield Strength: 710160137.346158
"AISI 1018 STEEL, COLD DRAWN",Custom,2.047742917E+011,0.29,7.997918464E+010,N/A,7861.095155 kg/m³,51.9,Specific Heat: 485.669; Tensile Strength in X: 439885515.5; Yield Strength: 370248466.8
AISI 4150 STEEL,Custom,199947993088.000000,0.300000,77221298176.000000,0.000006,7750.375488 kg/m³,24.700001,Specific Heat: 515.000000; Tensile Strength: 999739968.000000; Yield Strength: 710160128.000000
INVAR-36,Custom,1.475478344E+011,0.29,7.722129818E+010,0.000001300000000,8049.318359 kg/m³,11.1,Specific Heat: 515; Tensile Strength: 448000736; Yield Strength: 275997184
SUPER INVAR 32-5,Custom,1.45E+011,0.29,N/A,8.4e-007,8137.89 kg/m³,10,Specific Heat: 502.416; Tensile Strength: 482633010.7; Yield Strength: 275790291.8
CARBON STEEL,Custom,0.21E+12,0.28,0.79E+11,0.13E-4,7800.0 kg/m³,43.,Specific Heat: 0.44E+03; Tensile Strength: 3.99826E+8; Yield Strength: 2.20594E+8; Financial Impact: 0.614 USD/kg
ASTM A36 STEEL,Custom,1.999479616E+11,0.26,7.928970891E+10,1.5e-05,7861.095155 kg/m³,47,Specific Heat: 420; Tensile Strength: 420507000; Yield Strength: 250279689.9
BOROSILICATE,Custom,62750000000.000000,0.200000,28085999616.000000,0.000003,2180.0 kg/m³,1.200000,Specific Heat: 821.000000
CAF2,Custom,6.5E+10,0.261,2.549E+10,9e-06,3180.0 kg/m³,1.011,Specific Heat: 595; NDNOM: 12345 SOMETHINGS
CORNING 7056,Custom,6400000000.000000,0.210000,2700000000.000000,0.000005,2290.0 kg/m³,0.895000,Specific Heat: 830.000000
FUSED SILICA,Custom,9.099999642E+010,0.24,2.808599962E+010,5.1e-007,2200.0 kg/m³,1.64,Specific Heat: 821; Yield Strength: 48000000
NG-1,Custom,0.20E+10,0.394,0.3189E+09,N/A,1020.0 kg/m³,0.2256,Specific heat: 0.1386E+04; Tensile strength: 0.30E+08
PYREX,Custom,90999996416.000000,0.278000,28085999616.000000,0.000007,3710.0 kg/m³,1.640000,Specific Heat: 574.000000
SAPPHIRE,Custom,9.099999642E+010,0.24,2.808599962E+010,0.000007000000000,2200.0 kg/m³,1.64,Specific Heat: 821
SILICON,Custom,65000001536.000000,0.261000,25489999872.000000,0.000009,3370.0 kg/m³,1.011000,Specific Heat: 595.000000
UG-1,Custom,90999996416.000000,0.206000,28085999616.000000,0.000007,2770.0 kg/m³,1.114000,Specific Heat: 858.000000
ULE,Custom,6770000000.000000,0.176000,26200000000.000000,0.000000,22000.0 kg/m³,1.310000,Specific Heat: 766.000000
ZERODUR,Custom,9.0321338E+010,0.243,8.2047631E+010,0,2530.0 kg/m³,1.46,Specific Heat: 820; Tensile Strength: 564680700; Yield Strength: 250279740
ZIRCONIA,Custom,200000000000.000000,0.220000,90407002112.000000,0.000012,5680.001088 kg/m³,1.675000,Specific Heat: 877.960022; Tensile Strength: 172340000.000000; Compressive Strength: 551489984.000000
BOROFLOAT,Custom,6.275E+010,0.2,2.808599962E+010,3e-006,2180.0 kg/m³,1.2,Specific Heat: 821; QUARTZ:
QUARTZ,Custom,0.000000000000000,0.2,0.000000000000000,3e-006,2180.0 kg/m³,1.2,Specific Heat: 821
SUPRASIL,Custom,7E+010,0.17,0,5.1e-007,2200.0 kg/m³,1.38,Specific Heat: 772; Tensile Strength: 50000000; Compressive Strength: 1150000000
SUPRASIL 312 ,Custom,7E+010,0.17,0,5.1e-007,2200.0 kg/m³,1.38,Specific Heat: 772; Tensile Strength: 50000000; Compressive Strength: 1150000000
KBr,Custom,N/A,0.138,N/A,N/A,2753.0 kg/m³,N/A,N/A
SODA LIME FLOAT GLASS,Custom,7.2E+010,0.23,N/A,8.3e-006,2530.0 kg/m³,0.937,Specific Heat: 880
SUPRASIL 2 GRADE A,Custom,70000,0.17,N/A,N/A,2200.0 kg/m³,1.38,Tensile Strength: 50; Compressive Strength: 1150
UV FUSED SILICA,Custom,9.099999642E+10,0.24,3.1E+10,N/A,2200.0 kg/m³,1.38,Specific Heat: 770; Tensile Strength: 5.4E+10
AMTIR-1,Custom,130000000000.000000,0.300000,50000000000.000000,N/A,4400.0 kg/m³,64.000000,Specific Heat: 321.900000; Tensile Strength: 30000000.000000
CLEARTRAN (ZnS),Custom,74500000000.000000,0.280000,318900000000000.000000,N/A,4090.0 kg/m³,27.200000,Specific Heat: 515.000000; Tensile Strength: 30000000000000.000000
GERMANIUM,Custom,91000000000.000000,0.240000,28086000000.000000,0.000002300000000,5300.0 kg/m³,1.640000,Specific Heat: 821.000000
ZINC SELENIDE,Custom,70326500000.000000,0.280000,28086000000.000000,0.000007000000000,5264.0 kg/m³,16.000000,Specific Heat: 339.000000
SUPRASIL 312,Custom,9.1E+010,0.24,2.8086E+010,7e-006,2200.0 kg/m³,1.64,Specific Heat: 821
INFRASIL 301,Custom,2000000000,0.394,318900000,N/A,1020.0 kg/m³,0.2256,Specific Heat: 1386; Tensile Strength: 30000000
INFRASIL 302,Custom,0.20E+10,0.394,0.3189E+09,N/A,1020.0 kg/m³,0.2256,Specific heat: 0.1386E+04; Tensile strength: 0.30E+08
NYLON 6/6,Custom,1310004137,0.41,44815931,N/A,1134.88 kg/m³,0.26,Specific Heat: 1670; Tensile Strength in X: 3998599.97
PMMA,Custom,3100006144.000000,0.385900,2620004352.000000,N/A,1419.979492 kg/m³,0.370000,Specific Heat: 1470.000000; Tensile Strength: 68999936.000000
REXOLITE,Custom,3100006144.000000,0.385900,2620004352.000000,N/A,1419.979492 kg/m³,0.370000,Specific Heat: 1470.000000; Tensile Strength: 68999936.000000
ACRYLIC,Custom,3100006144.000000,0.385900,2620004352.000000,N/A,1419.979492 kg/m³,0.370000,Specific Heat: 1470.000000; Tensile Strength: 68999936.000000
POLYCARBONATE,Custom,3100006144,0.3859,2620004352,N/A,1419.98 kg/m³,0.37,Specific Heat: 1470; Tensile Strength in X: 68999936
OIL FILLED NYLON,Custom,3100006144.000000,0.410000,89631864.000000,N/A,1431.051514 kg/m³,0.370000,Specific Heat: 1470.000000; Tensile Strength: 86184480.000000
VESPEL,Custom,3100006144.000000,0.410000,89631864.000000,N/A,1431.051514 kg/m³,0.370000,Specific Heat: 1470.000000; Tensile Strength: 86184480.000000
BLACK DELRIN,Custom,3100006200,0.3859,2620004340,N/A,1419.979512 kg/m³,0.37,Specific Heat: 1470; Tensile Strength in X: 68999938
ARTUS PLASTIC SHIM STOCK,Custom,1999997105.249385,0.394000,318899822.840807,N/A,1019.99924 kg/m³,0.225600,Specific Heat: 1386.000000; Tensile Strength: 29999991.052534
ULTEM 1000  BLK,Custom,3510000000,0.3,N/A,5.58e-005,1270.0 kg/m³,0.22,Tensile Strength in X: 110000000; Yield Strength: 165000000
ZEONNEX E48R,Custom,2500000000,0.3,2620004352,7e-005,1010.0 kg/m³,N/A,Tensile Strength in X: 71000000
DELRIN 150 NC010,Custom,2900000000,0,N/A,N/A,1420.0 kg/m³,N/A,Tensile Strength: 3100000000
TEFLON FEP FILM,Custom,480000000,N/A,N/A,1,2150.0 kg/m³,0.195,Specific Heat: 1172; Tensile Strength: 21; Yield Strength: 12000000
POLYLACTIC ACID (PLA) BIOPOLYMER,Custom,3500000000,0.36,1287000000,N/A,1251.5 kg/m³,0.111,Specific Heat: 1590; Tensile Strength: 59000000; Yield Strength: 70000000
BUNA-N,Custom,N/A,N/A,N/A,N/A,989.9388553 kg/m³,N/A,Tensile Strength in X: 6205282.754
SILICONE 70,Custom,0.20E+10,0.394,0.3189E+09,N/A,1020.0 kg/m³,0.2256,Specific heat: 0.1386E+04; Tensile strength: 0.30E+08
DYMAX OP-29,Custom,241316505.4,0.33,N/A,0.000095000000000,1050.0 kg/m³,N/A,Tensile Strength in X: 20684271.89
736 RED RTV,Custom,N/A,N/A,N/A,N/A,1040.764711 kg/m³,N/A,Tensile Strength in X: 2400065.474
732 BLACK RTV,Custom,N/A,N/A,N/A,N/A,1040.764711 kg/m³,N/A,Tensile Strength in X: 2300091.474
